Repository: scottc99/Isotherm_Data_Parser

# NIST_Summer-Project
NIST collaboration project integrating Sumatra software for the purpose of reproducible results

File: Laura_TGAData_Script/TGA_1.json
["[text:u'File Name', empty:'', text:u'060915v1.GIs~', empty:'', empty:'', empty:'', empty:'', empty:'', empty:'']", "[text:u'Experiment', empty:'', text:u'GHP ST Isotherm', empty:'', empty:'', empty:'', empty:'', empty:'', empty:'']", "[text:u'Operator', empty:'', text:u'JH', empty:'', empty:'', empty:'', empty:'', empty:'', empty:'']", "[text:u'Experiment ID', empty:'', text:u'060915v1', empty:'', empty:'', empty:'', empty:'', empty:'', empty:'']", "[text:u'Sample Name', empty:'', text:u'RM8852 with UHPCO2 up to 45 bar', empty:'', empty:'', empty:'', empty:'', empty:'', empty:'']", "[text:u'Sample Lot #', empty:'', text:u'20 degC (Repeat with HT outgas)', empty:'', empty:'', empty:'', empty:'', empty:'', empty:'']", "[text:u'Notes', empty:'', text:u'Aliq #2 with Kalrez (Jarod)', empty:'', empty:'', empty:'', empty:'', empty:'', empty:'']", "[empty:'', empty:'', empty:'', text:u'New pump - Run 2', empty:'', empty:'', empty:'', empty:'', empty:'']", "[text:u'Adsorbate', empty:'', text:u'CO2', empty:'', empty:'', empty:'', empty:'', empty:'', empty:'']", "[text:u'Drying Temp', empty:'', number:110.0, text:u'\\xb0C', empty:'', empty:'', empty:'', empty:'', empty:'']", "[text:u'Heating Rate', empty:'', number:1.0, text:u'\\xb0C/min', empty:'', empty:'', empty:'', empty:'', empty:'']", "[text:u'Max Drying Time', empty:'', number:60.0, text:u'min', empty:'', empty:'', empty:'', empty:'', empty:'']", "[text:u'Equil Crit', empty:'', number:0.01, text:u'wt % in', number:2.0, text:u'min', empty:'', empty:'', empty:'']", "[text:u'Run Temp', empty:'', number:20.0, text:u'\\xb0C', empty:'', empty:'', empty:'', empty:'', empty:'']", "[text:u'Max Equil Time', empty:'', number:30.0, text:u'min', empty:'', empty:'', empty:'', empty:'', empty:'']", "[text:u'Equil Crit', empty:'', number:0.01, text:u'wt % in', number:5.0, text:u'min', empty:'', empty:'', empty:'']", "[text:u'Pres Steps', empty:'', text:u'{300.000,500.000,700.000,1000.000,1400.000,2500.000,5000.000,7500.000,10000.000,12500.000,15000.000,17500.000,20000.000,22500.000,25000.000,27000.000,30000.000,33000.000,29000.000,27500.000,25500.000,23000.000,21000.000,18000.000,16000.000,13000.000,11000.000,9000.000,7000.000,4000.000,1500.000,900.000}', empty:'', empty:'', empty:'', empty:'', empty:'', empty:'']", "[text:u'Data Logging Interval', empty:'', number:2.0, text:u'min or', number:0.01, text:u'wt %', empty:'', empty:'', empty:'']", "[text:u'Expt Started', empty:'', text:u'06-09-2015', empty:'', empty:'', empty:'', empty:'', empty:'', empty:'']"]

File: Laura_TGAData_Script/TGA_2.json
{
    "content": [
        {
            "Z": {
                "unit": "---",
                "value": 1.000006216992908
            },
            "elap_time": {
                "unit": "min",
                "value": 355.7
            },
            "index": 1,
            "pressure": {
                "unit": "Torrs",
                "value": 0.132
            },
            "sample_temp": {
                "unit": "\u00b0C",
                "value": 19.77
            },
            "weights": [
                {
                    "prefix": "",
                    "unit": "mg",
                    "value": 83.2281
                },
                {
                    "prefix": "",
                    "unit": "% chg",
                    "value": 0.0
                },
                {
                    "prefix": "Corr.",
                    "unit": "g",
                    "value": 83.22812037046288
                },
                {
                    "prefix": "Corr.",
                    "unit": "% chg",
                    "value": 0.0
                }
            ]
        },
        {
            "Z": {
                "unit": "---",
                "value": 0.9978996937187632
            },
            "elap_time": {
                "unit": "min",
                "value": 387.1
            },
            "index": 2,
            "pressure": {
                "unit": "Torrs",
                "value": 302.246
            },
            "sample_temp": {
                "unit": "\u00b0C",
                "value": 20.16
            },
            "weights": [
                {
                    "prefix": "",
                    "unit": "mg",
                    "value": 88.5922
                },
                {
                    "prefix": "",
                    "unit": "% chg",
                    "value": 6.445
                },
                {
                    "prefix": "Corr.",
                    "unit": "g",
                    "value": 88.63887942679116
                },
                {
                    "prefix": "Corr.",
                    "unit": "% chg",
                    "value": 6.501118891360344
                }
            ]
        },
        {
            "Z": {
                "unit": "---",
                "value": 0.9965004356164954
            },
            "elap_time": {
                "unit": "min",
                "value": 418.3
            },
            "index": 3,
            "pressure": {
                "unit": "Torrs",
                "value": 501.851
            },
            "sample_temp": {
                "unit": "\u00b0C",
                "value": 20.16
            },
            "weights": [
                {
                    "prefix": "",
                    "unit": "mg",
                    "value": 89.8377
                },
                {
                    "prefix": "",
                    "unit": "% chg",
                    "value": 7.942
                },
                {
                    "prefix": "Corr.",
                    "unit": "g",
                    "value": 89.91531562209038
                },
                {
                    "prefix": "Corr.",
                    "unit": "% chg",
                    "value": 8.034778656374344
                }
            ]
        },
        {
            "Z": {
                "unit": "---",
                "value": 0.9950870572806586
            },
            "elap_time": {
                "unit": "min",
                "value": 449.6
            },
            "index": 4,
            "pressure": {
                "unit": "Torrs",
                "value": 703.069
            },
            "sample_temp": {
                "unit": "\u00b0C",
                "value": 20.16
            },
            "weights": [
                {
                    "prefix": "",
                    "unit": "mg",
                    "value": 90.623
                },
                {
                    "prefix": "",
                    "unit": "% chg",
                    "value": 8.885
                },
                {
                    "prefix": "Corr.",
                    "unit": "g",
                    "value": 90.73189017942613
                },
                {
                    "prefix": "Corr.",
                    "unit": "% chg",
                    "value": 9.01590685403283
                }
            ]
        },
        {
            "Z": {
                "unit": "---",
                "value": 0.9930627751283702
            },
            "elap_time": {
                "unit": "min",
                "value": 481.0
            },
            "index": 5,
            "pressure": {
                "unit": "Torrs",
                "value": 990.222
            },
            "sample_temp": {
                "unit": "\u00b0C",
                "value": 20.13
            },
            "weights": [
                {
                    "prefix": "",
                    "unit": "mg",
                    "value": 91.5235
                },
                {
                    "prefix": "",
                    "unit": "% chg",
                    "value": 9.967
                },
                {
                    "prefix": "Corr.",
                    "unit": "g",
                    "value": 91.67719230738724
                },
                {
                    "prefix": "Corr.",
                    "unit": "% chg",
                    "value": 10.151703413841473
                }
            ]
        },
        {
            "Z": {
                "unit": "---",
                "value": 0.990352691575737
            },
            "elap_time": {
                "unit": "min",
                "value": 512.4
            },
            "index": 6,
            "pressure": {
                "unit": "Torrs",
                "value": 1374.453
            },
            "sample_temp": {
                "unit": "\u00b0C",
                "value": 20.18
            },
            "weights": [
                {
                    "prefix": "",
                    "unit": "mg",
                    "value": 92.0628
                },
                {
                    "prefix": "",
                    "unit": "% chg",
                    "value": 10.615
                },
                {
                    "prefix": "Corr.",
                    "unit": "g",
                    "value": 92.2766760908937
                },
                {
                    "prefix": "Corr.",
                    "unit": "% chg",
                    "value": 10.871993360121708
                }
            ]
        },
        {
            "Z": {
                "unit": "---",
                "value": 0.9823488925179822
            },
            "elap_time": {
                "unit": "min",
                "value": 543.9
            },
            "index": 7,
            "pressure": {
                "unit": "Torrs",
                "value": 2498.881
            },
            "sample_temp": {
                "unit": "\u00b0C",
                "value": 20.18
            },
            "weights": [
                {
                    "prefix": "",
                    "unit": "mg",
                    "value": 92.8692
                },
                {
                    "prefix": "",
                    "unit": "% chg",
                    "value": 11.584
                },
                {
                    "prefix": "Corr.",
                    "unit": "g",
                    "value": 93.26121442263467
                },
                {
                    "prefix": "Corr.",
                    "unit": "% chg",
                    "value": 12.054932885078673
                }
            ]
        },
        {
            "Z": {
                "unit": "---",
                "value": 0.9639778720936308
            },
            "elap_time": {
                "unit": "min",
                "value": 575.8
            },
            "index": 8,
            "pressure": {
                "unit": "Torrs",
                "value": 5021.86
            },
            "sample_temp": {
                "unit": "\u00b0C",
                "value": 20.03
            },
            "weights": [
                {
                    "prefix": "",
                    "unit": "mg",
                    "value": 93.4564
                },
                {
                    "prefix": "",
                    "unit": "% chg",
                    "value": 12.289
                },
                {
                    "prefix": "Corr.",
                    "unit": "g",
                    "value": 94.25963366250487
                },
                {
                    "prefix": "Corr.",
                    "unit": "% chg",
                    "value": 13.254550556877657
                }
            ]
        },
        {
            "Z": {
                "unit": "---",
                "value": 0.9457371752086359
            },
            "elap_time": {
                "unit": "min",
                "value": 607.7
            },
            "index": 9,
            "pressure": {
                "unit": "Torrs",
                "value": 7478.936
            },
            "sample_temp": {
                "unit": "\u00b0C",
                "value": 20.22
            },
            "weights": [
                {
                    "prefix": "",
                    "unit": "mg",
                    "value": 93.5282
                },
                {
                    "prefix": "",
                    "unit": "% chg",
                    "value": 12.376
                },
                {
                    "prefix": "Corr.",
                    "unit": "g",
                    "value": 94.74671918107869
                },
                {
                    "prefix": "Corr.",
                    "unit": "% chg",
                    "value": 13.839792079100816
                }
            ]
        },
        {
            "Z": {
                "unit": "---",
                "value": 0.9271063955611546
            },
            "elap_time": {
                "unit": "min",
                "value": 639.5
            },
            "index": 10,
            "pressure": {
                "unit": "Torrs",
                "value": 9902.97
            },
            "sample_temp": {
                "unit": "\u00b0C",
                "value": 20.19
            },
            "weights": [
                {
                    "prefix": "",
                    "unit": "mg",
                    "value": 93.4181
                },
                {
                    "prefix": "",
                    "unit": "% chg",
                    "value": 12.243
                },
                {
                    "prefix": "Corr.",
                    "unit": "g",
                    "value": 95.0641510945098
                },
                {
                    "prefix": "Corr.",
                    "unit": "% chg",
                    "value": 14.22119191369778
                }
            ]
        },
        {
            "Z": {
                "unit": "---",
                "value": 0.9074339059130783
            },
            "elap_time": {
                "unit": "min",
                "value": 671.4
            },
            "index": 11,
            "pressure": {
                "unit": "Torrs",
                "value": 12386.604
            },
            "sample_temp": {
                "unit": "\u00b0C",
                "value": 20.19
            },
            "weights": [
                {
                    "prefix": "",
                    "unit": "mg",
                    "value": 93.193
                },
                {
                    "prefix": "",
                    "unit": "% chg",
                    "value": 11.973
                },
                {
                    "prefix": "Corr.",
                    "unit": "g",
                    "value": 95.29651046234997
                },
                {
                    "prefix": "Corr.",
                    "unit": "% chg",
                    "value": 14.50037564007043
                }
            ]
        },
        {
            "Z": {
                "unit": "---",
                "value": 0.8870990160912803
            },
            "elap_time": {
                "unit": "min",
                "value": 703.2
            },
            "index": 12,
            "pressure": {
                "unit": "Torrs",
                "value": 14866.46
            },
            "sample_temp": {
                "unit": "\u00b0C",
                "value": 20.18
            },
            "weights": [
                {
                    "prefix": "",
                    "unit": "mg",
                    "value": 92.8984
                },
                {
                    "prefix": "",
                    "unit": "% chg",
                    "value": 11.619
                },
                {
                    "prefix": "Corr.",
                    "unit": "g",
                    "value": 95.48100328748617
                },
                {
                    "prefix": "Corr.",
                    "unit": "% chg",
                    "value": 14.722046902517539
                }
            ]
        },
        {
            "Z": {
                "unit": "---",
                "value": 0.8648615874192822
            },
            "elap_time": {
                "unit": "min",
                "value": 735.1
            },
            "index": 13,
            "pressure": {
                "unit": "Torrs",
                "value": 17477.207
            },
            "sample_temp": {
                "unit": "\u00b0C",
                "value": 20.17
            },
            "weights": [
                {
                    "prefix": "",
                    "unit": "mg",
                    "value": 92.4992
                },
                {
                    "prefix": "",
                    "unit": "% chg",
                    "value": 11.139
                },
                {
                    "prefix": "Corr.",
                    "unit": "g",
                    "value": 95.61351442529993
                },
                {
                    "prefix": "Corr.",
                    "unit": "% chg",
                    "value": 14.88126128489686
                }
            ]
        },
        {
            "Z": {
                "unit": "---",
                "value": 0.8437485517650876
            },
            "elap_time": {
                "unit": "min",
                "value": 767.0
            },
            "index": 14,
            "pressure": {
                "unit": "Torrs",
                "value": 19868.779
            },
            "sample_temp": {
                "unit": "\u00b0C",
                "value": 20.21
            },
            "weights": [
                {
                    "prefix": "",
                    "unit": "mg",
                    "value": 92.075
                },
                {
                    "prefix": "",
                    "unit": "% chg",
                    "value": 10.63
                },
                {
                    "prefix": "Corr.",
                    "unit": "g",
                    "value": 95.7035737624678
                },
                {
                    "prefix": "Corr.",
                    "unit": "% chg",
                    "value": 14.989469107886258
                }
            ]
        },
        {
            "Z": {
                "unit": "---",
                "value": 0.8198572511858665
            },
            "elap_time": {
                "unit": "min",
                "value": 798.9
            },
            "index": 15,
            "pressure": {
                "unit": "Torrs",
                "value": 22440.991
            },
            "sample_temp": {
                "unit": "\u00b0C",
                "value": 20.18
            },
            "weights": [
                {
                    "prefix": "",
                    "unit": "mg",
                    "value": 91.5276
                },
                {
                    "prefix": "",
                    "unit": "% chg",
                    "value": 9.972
                },
                {
                    "prefix": "Corr.",
                    "unit": "g",
                    "value": 95.74578885461425
                },
                {
                    "prefix": "Corr.",
                    "unit": "% chg",
                    "value": 15.04019125799435
                }
            ]
        },
        {
            "Z": {
                "unit": "---",
                "value": 0.7944737416311568
            },
            "elap_time": {
                "unit": "min",
                "value": 830.9
            },
            "index": 16,
            "pressure": {
                "unit": "Torrs",
                "value": 25044.098
            },
            "sample_temp": {
                "unit": "\u00b0C",
                "value": 20.18
            },
            "weights": [
                {
                    "prefix": "",
                    "unit": "mg",
                    "value": 90.9052
                },
                {
                    "prefix": "",
                    "unit": "% chg",
                    "value": 9.224
                },
                {
                    "prefix": "Corr.",
                    "unit": "g",
                    "value": 95.76309448055494
                },
                {
                    "prefix": "Corr.",
                    "unit": "% chg",
                    "value": 15.060984261445183
                }
            ]
        },
        {
            "Z": {
                "unit": "---",
                "value": 0.7732049507574557
            },
            "elap_time": {
                "unit": "min",
                "value": 862.6
            },
            "index": 17,
            "pressure": {
                "unit": "Torrs",
                "value": 27124.974
            },
            "sample_temp": {
                "unit": "\u00b0C",
                "value": 20.21
            },
            "weights": [
                {
                    "prefix": "",
                    "unit": "mg",
                    "value": 90.3543
                },
                {
                    "prefix": "",
                    "unit": "% chg",
                    "value": 8.562
                },
                {
                    "prefix": "Corr.",
                    "unit": "g",
                    "value": 95.76000724002088
                },
                {
                    "prefix": "Corr.",
                    "unit": "% chg",
                    "value": 15.05727488951618
                }
            ]
        },
        {
            "Z": {
                "unit": "---",
                "value": 0.7412895069544407
            },
            "elap_time": {
                "unit": "min",
                "value": 894.9
            },
            "index": 18,
            "pressure": {
                "unit": "Torrs",
                "value": 30038.728
            },
            "sample_temp": {
                "unit": "\u00b0C",
                "value": 20.2
            },
            "weights": [
                {
                    "prefix": "",
                    "unit": "mg",
                    "value": 89.432
                },
                {
                    "prefix": "",
                    "unit": "% chg",
                    "value": 7.454
                },
                {
                    "prefix": "Corr.",
                    "unit": "g",
                    "value": 95.67633661729778
                },
                {
                    "prefix": "Corr.",
                    "unit": "% chg",
                    "value": 14.956743215424934
                }
            ]
        },
        {
            "Z": {
                "unit": "---",
                "value": 0.7064434463347806
            },
            "elap_time": {
                "unit": "min",
                "value": 927.5
            },
            "index": 19,
            "pressure": {
                "unit": "Torrs",
                "value": 32965.18
            },
            "sample_temp": {
                "unit": "\u00b0C",
                "value": 20.22
            },
            "weights": [
                {
                    "prefix": "",
                    "unit": "mg",
                    "value": 88.3113
                },
                {
                    "prefix": "",
                    "unit": "% chg",
                    "value": 6.108
                },
                {
                    "prefix": "Corr.",
                    "unit": "g",
                    "value": 95.50150155642791
                },
                {
                    "prefix": "Corr.",
                    "unit": "% chg",
                    "value": 14.746675920751395
                }
            ]
        },
        {
            "Z": {
                "unit": "---",
                "value": 0.7512622512244361
            },
            "elap_time": {
                "unit": "min",
                "value": 959.9
            },
            "index": 20,
            "pressure": {
                "unit": "Torrs",
                "value": 29148.477
            },
            "sample_temp": {
                "unit": "\u00b0C",
                "value": 20.19
            },
            "weights": [
                {
                    "prefix": "",
                    "unit": "mg",
                    "value": 89.7309
                },
                {
                    "prefix": "",
                    "unit": "% chg",
                    "value": 7.813
                },
                {
                    "prefix": "Corr.",
                    "unit": "g",
                    "value": 95.70994367869952
                },
                {
                    "prefix": "Corr.",
                    "unit": "% chg",
                    "value": 14.9971226704122
                }
            ]
        },
        {
            "Z": {
                "unit": "---",
                "value": 0.7673299936145717
            },
            "elap_time": {
                "unit": "min",
                "value": 991.6
            },
            "index": 21,
            "pressure": {
                "unit": "Torrs",
                "value": 27669.154
            },
            "sample_temp": {
                "unit": "\u00b0C",
                "value": 20.18
            },
            "weights": [
                {
                    "prefix": "",
                    "unit": "mg",
                    "value": 90.2008
                },
                {
                    "prefix": "",
                    "unit": "% chg",
                    "value": 8.378
                },
                {
                    "prefix": "Corr.",
                    "unit": "g",
                    "value": 95.7577429299965
                },
                {
                    "prefix": "Corr.",
                    "unit": "% chg",
                    "value": 15.054554282569503
                }
            ]
        },
        {
            "Z": {
                "unit": "---",
                "value": 0.7880363276498602
            },
            "elap_time": {
                "unit": "min",
                "value": 1023.5
            },
            "index": 22,
            "pressure": {
                "unit": "Torrs",
                "value": 25684.69
            },
            "sample_temp": {
                "unit": "\u00b0C",
                "value": 20.19
            },
            "weights": [
                {
                    "prefix": "",
                    "unit": "mg",
                    "value": 90.7553
                },
                {
                    "prefix": "",
                    "unit": "% chg",
                    "value": 9.044
                },
                {
                    "prefix": "Corr.",
                    "unit": "g",
                    "value": 95.77798006617122
                },
                {
                    "prefix": "Corr.",
                    "unit": "% chg",
                    "value": 15.078869545349258
                }
            ]
        },
        {
            "Z": {
                "unit": "---",
                "value": 0.8153198541538998
            },
            "elap_time": {
                "unit": "min",
                "value": 1055.7
            },
            "index": 23,
            "pressure": {
                "unit": "Torrs",
                "value": 22930.511
            },
            "sample_temp": {
                "unit": "\u00b0C",
                "value": 20.23
            },
            "weights": [
                {
                    "prefix": "",
                    "unit": "mg",
                    "value": 91.4423
                },
                {
                    "prefix": "",
                    "unit": "% chg",
                    "value": 9.869
                },
                {
                    "prefix": "Corr.",
                    "unit": "g",
                    "value": 95.77575135505359
                },
                {
                    "prefix": "Corr.",
                    "unit": "% chg",
                    "value": 15.076191711093578
                }
            ]
        },
        {
            "Z": {
                "unit": "---",
                "value": 0.8332359552757463
            },
            "elap_time": {
                "unit": "min",
                "value": 1087.6
            },
            "index": 24,
            "pressure": {
                "unit": "Torrs",
                "value": 21011.973
            },
            "sample_temp": {
                "unit": "\u00b0C",
                "value": 20.18
            },
            "weights": [
                {
                    "prefix": "",
                    "unit": "mg",
                    "value": 91.8627
                },
                {
                    "prefix": "",
                    "unit": "% chg",
                    "value": 10.375
                },
                {
                    "prefix": "Corr.",
                    "unit": "g",
                    "value": 95.7488634459206
                },
                {
                    "prefix": "Corr.",
                    "unit": "% chg",
                    "value": 15.043885431661463
                }
            ]
        },
        {
            "Z": {
                "unit": "---",
                "value": 0.8605925984163645
            },
            "elap_time": {
                "unit": "min",
                "value": 1120.1
            },
            "index": 25,
            "pressure": {
                "unit": "Torrs",
                "value": 17964.5
            },
            "sample_temp": {
                "unit": "\u00b0C",
                "value": 20.16
            },
            "weights": [
                {
                    "prefix": "",
                    "unit": "mg",
                    "value": 92.4412
                },
                {
                    "prefix": "",
                    "unit": "% chg",
                    "value": 11.07
                },
                {
                    "prefix": "Corr.",
                    "unit": "g",
                    "value": 95.65833562061003
                },
                {
                    "prefix": "Corr.",
                    "unit": "% chg",
                    "value": 14.935114712212775
                }
            ]
        },
        {
            "Z": {
                "unit": "---",
                "value": 0.8777413290934402
            },
            "elap_time": {
                "unit": "min",
                "value": 1152.2
            },
            "index": 26,
            "pressure": {
                "unit": "Torrs",
                "value": 15980.691
            },
            "sample_temp": {
                "unit": "\u00b0C",
                "value": 20.19
            },
            "weights": [
                {
                    "prefix": "",
                    "unit": "mg",
                    "value": 92.7549
                },
                {
                    "prefix": "",
                    "unit": "% chg",
                    "value": 11.447
                },
                {
                    "prefix": "Corr.",
                    "unit": "g",
                    "value": 95.5605689876503
                },
                {
                    "prefix": "Corr.",
                    "unit": "% chg",
                    "value": 14.817646442444627
                }
            ]
        },
        {
            "Z": {
                "unit": "---",
                "value": 0.9032002152751463
            },
            "elap_time": {
                "unit": "min",
                "value": 1185.1
            },
            "index": 27,
            "pressure": {
                "unit": "Torrs",
                "value": 12908.974
            },
            "sample_temp": {
                "unit": "\u00b0C",
                "value": 20.18
            },
            "weights": [
                {
                    "prefix": "",
                    "unit": "mg",
                    "value": 93.1519
                },
                {
                    "prefix": "",
                    "unit": "% chg",
                    "value": 11.924
                },
                {
                    "prefix": "Corr.",
                    "unit": "g",
                    "value": 95.35447103674782
                },
                {
                    "prefix": "Corr.",
                    "unit": "% chg",
                    "value": 14.57001625449241
                }
            ]
        },
        {
            "Z": {
                "unit": "---",
                "value": 0.9188624090239951
            },
            "elap_time": {
                "unit": "min",
                "value": 1217.6
            },
            "index": 28,
            "pressure": {
                "unit": "Torrs",
                "value": 10954.903
            },
            "sample_temp": {
                "unit": "\u00b0C",
                "value": 20.2
            },
            "weights": [
                {
                    "prefix": "",
                    "unit": "mg",
                    "value": 93.3543
                },
                {
                    "prefix": "",
                    "unit": "% chg",
                    "value": 12.167
                },
                {
                    "prefix": "Corr.",
                    "unit": "g",
                    "value": 95.19147561690889
                },
                {
                    "prefix": "Corr.",
                    "unit": "% chg",
                    "value": 14.3741744895776
                }
            ]
        },
        {
            "Z": {
                "unit": "---",
                "value": 0.9342043248352214
            },
            "elap_time": {
                "unit": "min",
                "value": 1250.5
            },
            "index": 29,
            "pressure": {
                "unit": "Torrs",
                "value": 8989.059
            },
            "sample_temp": {
                "unit": "\u00b0C",
                "value": 20.21
            },
            "weights": [
                {
                    "prefix": "",
                    "unit": "mg",
                    "value": 93.4847
                },
                {
                    "prefix": "",
                    "unit": "% chg",
                    "value": 12.323
                },
                {
                    "prefix": "Corr.",
                    "unit": "g",
                    "value": 94.96738937244203
                },
                {
                    "prefix": "Corr.",
                    "unit": "% chg",
                    "value": 14.104931061431666
                }
            ]
        },
        {
            "Z": {
                "unit": "---",
                "value": 0.9495842982641778
            },
            "elap_time": {
                "unit": "min",
                "value": 1284.0
            },
            "index": 30,
            "pressure": {
                "unit": "Torrs",
                "value": 6968.716
            },
            "sample_temp": {
                "unit": "\u00b0C",
                "value": 20.22
            },
            "weights": [
                {
                    "prefix": "",
                    "unit": "mg",
                    "value": 93.5321
                },
                {
                    "prefix": "",
                    "unit": "% chg",
                    "value": 12.38
                },
                {
                    "prefix": "Corr.",
                    "unit": "g",
                    "value": 94.6628907698143
                },
                {
                    "prefix": "Corr.",
                    "unit": "% chg",
                    "value": 13.739070819397655
                }
            ]
        },
        {
            "Z": {
                "unit": "---",
                "value": 0.9714074097145311
            },
            "elap_time": {
                "unit": "min",
                "value": 1321.4
            },
            "index": 31,
            "pressure": {
                "unit": "Torrs",
                "value": 4001.3
            },
            "sample_temp": {
                "unit": "\u00b0C",
                "value": 19.88
            },
            "weights": [
                {
                    "prefix": "",
                    "unit": "mg",
                    "value": 93.3176
                },
                {
                    "prefix": "",
                    "unit": "% chg",
                    "value": 12.123
                },
                {
                    "prefix": "Corr.",
                    "unit": "g",
                    "value": 93.95302795116572
                },
                {
                    "prefix": "Corr.",
                    "unit": "% chg",
                    "value": 12.886158587944092
                }
            ]
        },
        {
            "Z": {
                "unit": "---",
                "value": 0.9896334427004913
            },
            "elap_time": {
                "unit": "min",
                "value": 1372.5
            },
            "index": 32,
            "pressure": {
                "unit": "Torrs",
                "value": 1475.863
            },
            "sample_temp": {
                "unit": "\u00b0C",
                "value": 20.17
            },
            "weights": [
                {
                    "prefix": "",
                    "unit": "mg",
                    "value": 92.1497
                },
                {
                    "prefix": "",
                    "unit": "% chg",
                    "value": 10.719
                },
                {
                    "prefix": "Corr.",
                    "unit": "g",
                    "value": 92.37953105885742
                },
                {
                    "prefix": "Corr.",
                    "unit": "% chg",
                    "value": 10.995575350806943
                }
            ]
        },
        {
            "Z": {
                "unit": "---",
                "value": 0.9937385663847698
            },
            "elap_time": {
                "unit": "min",
                "value": 1429.3
            },
            "index": 33,
            "pressure": {
                "unit": "Torrs",
                "value": 894.673
            },
            "sample_temp": {
                "unit": "\u00b0C",
                "value": 20.16
            },
            "weights": [
                {
                    "prefix": "",
                    "unit": "mg",
                    "value": 91.3209
                },
                {
                    "prefix": "",
                    "unit": "% chg",
                    "value": 9.724
                },
                {
                    "prefix": "Corr.",
                    "unit": "g",
                    "value": 91.45965352593491
                },
                {
                    "prefix": "Corr.",
                    "unit": "% chg",
                    "value": 9.890326873696111
                }
            ]
        }
    ],
    "dataset": "8852_DataSet_TGA.xlsx",
    "header": {
        "absorbate": "CO2",
        "data_logging_interval": {
            "unit1": "min or",
            "unit2": "wt %",
            "value1": 2.0,
            "value2": 0.01
        },
        "equil_crit": [
            {
                "unit1": "wt % in",
                "unit2": "min",
                "value1": 0.01,
                "value2": 2.0
            },
            {
                "unit1": "wt % in",
                "unit2": "min",
                "value1": 0.01,
                "value2": 5.0
            }
        ],
        "experiment": {
            "id": "060915v1",
            "name": "GHP ST Isotherm",
            "started": "06-09-2015"
        },
        "filename": "060915v1.GIs~",
        "heating_rate": {
            "unit": "\u00b0C/min",
            "value": 1.0
        },
        "max_time": {
            "drying": {
                "unit": "min",
                "value": 60.0
            },
            "equil": {
                "unit": "min",
                "value": 30.0
            }
        },
        "notes": "Aliq #2 with Kalrez (Jarod)",
        "operator": "JH",
        "pressure_steps": [
            "300.000",
            "500.000",
            "700.000",
            "1000.000",
            "1400.000",
            "2500.000",
            "5000.000",
            "7500.000",
            "10000.000",
            "12500.000",
            "15000.000",
            "17500.000",
            "20000.000",
            "22500.000",
            "25000.000",
            "27000.000",
            "30000.000",
            "33000.000",
            "29000.000",
            "27500.000",
            "25500.000",
            "23000.000",
            "21000.000",
            "18000.000",
            "16000.000",
            "13000.000",
            "11000.000",
            "9000.000",
            "7000.000",
            "4000.000",
            "1500.000",
            "900.000"
        ],
        "pump": "New pump - Run 2",
        "run_started": "12:50:01",
        "sample": {
            "lot": "20 degC (Repeat with HT outgas)",
            "name": "RM8852 with UHPCO2 up to 45 bar"
        },
        "temperature": {
            "drying": 110.0,
            "run": {
                "unit": "\u00b0C",
                "value": 20.0
            }
        }
    }
}
