Repository: scottc99/Isotherm_Data_Parser

# NIST_Summer-Project
NIST collaboration project integrating Sumatra software for the purpose of reproducible results

File: TGA_Files/Data_Files/XML/8852_DataSet_TGA.xml
<root>
  <content type="list">
    <item type="dict">
      <sample_temp type="dict">
        <value type="float">19.77</value>
        <unit type="str">&#176;C</unit>
      </sample_temp>
      <index type="int">1</index>
      <pressure type="dict">
        <value type="float">0.132</value>
        <unit type="str">Torrs</unit>
      </pressure>
      <weights type="list">
        <item type="dict">
          <prefix type="str"/>
          <value type="float">83.2281</value>
          <unit type="str">mg</unit>
        </item>
        <item type="dict">
          <prefix type="str"/>
          <value type="float">0.0</value>
          <unit type="str">% chg</unit>
        </item>
        <item type="dict">
          <prefix type="str">Corr.</prefix>
          <value type="float">83.2281203705</value>
          <unit type="str">g</unit>
        </item>
        <item type="dict">
          <prefix type="str">Corr.</prefix>
          <value type="float">0.0</value>
          <unit type="str">% chg</unit>
        </item>
      </weights>
      <elap_time type="dict">
        <value type="float">355.7</value>
        <unit type="str">min</unit>
      </elap_time>
      <Z type="dict">
        <value type="float">1.00000621699</value>
        <unit type="str">---</unit>
      </Z>
    </item>
    <item type="dict">
      <sample_temp type="dict">
        <value type="float">20.16</value>
        <unit type="str">&#176;C</unit>
      </sample_temp>
      <index type="int">2</index>
      <pressure type="dict">
        <value type="float">302.246</value>
        <unit type="str">Torrs</unit>
      </pressure>
      <weights type="list">
        <item type="dict">
          <prefix type="str"/>
          <value type="float">88.5922</value>
          <unit type="str">mg</unit>
        </item>
        <item type="dict">
          <prefix type="str"/>
          <value type="float">6.445</value>
          <unit type="str">% chg</unit>
        </item>
        <item type="dict">
          <prefix type="str">Corr.</prefix>
          <value type="float">88.6388794268</value>
          <unit type="str">g</unit>
        </item>
        <item type="dict">
          <prefix type="str">Corr.</prefix>
          <value type="float">6.50111889136</value>
          <unit type="str">% chg</unit>
        </item>
      </weights>
      <elap_time type="dict">
        <value type="float">387.1</value>
        <unit type="str">min</unit>
      </elap_time>
      <Z type="dict">
        <value type="float">0.997899693719</value>
        <unit type="str">---</unit>
      </Z>
    </item>
    <item type="dict">
      <sample_temp type="dict">
        <value type="float">20.16</value>
        <unit type="str">&#176;C</unit>
      </sample_temp>
      <index type="int">3</index>
      <pressure type="dict">
        <value type="float">501.851</value>
        <unit type="str">Torrs</unit>
      </pressure>
      <weights type="list">
        <item type="dict">
          <prefix type="str"/>
          <value type="float">89.8377</value>
          <unit type="str">mg</unit>
        </item>
        <item type="dict">
          <prefix type="str"/>
          <value type="float">7.942</value>
          <unit type="str">% chg</unit>
        </item>
        <item type="dict">
          <prefix type="str">Corr.</prefix>
          <value type="float">89.9153156221</value>
          <unit type="str">g</unit>
        </item>
        <item type="dict">
          <prefix type="str">Corr.</prefix>
          <value type="float">8.03477865637</value>
          <unit type="str">% chg</unit>
        </item>
      </weights>
      <elap_time type="dict">
        <value type="float">418.3</value>
        <unit type="str">min</unit>
      </elap_time>
      <Z type="dict">
        <value type="float">0.996500435616</value>
        <unit type="str">---</unit>
      </Z>
    </item>
    <item type="dict">
      <sample_temp type="dict">
        <value type="float">20.16</value>
        <unit type="str">&#176;C</unit>
      </sample_temp>
      <index type="int">4</index>
      <pressure type="dict">
        <value type="float">703.069</value>
        <unit type="str">Torrs</unit>
      </pressure>
      <weights type="list">
        <item type="dict">
          <prefix type="str"/>
          <value type="float">90.623</value>
          <unit type="str">mg</unit>
        </item>
        <item type="dict">
          <prefix type="str"/>
          <value type="float">8.885</value>
          <unit type="str">% chg</unit>
        </item>
        <item type="dict">
          <prefix type="str">Corr.</prefix>
          <value type="float">90.7318901794</value>
          <unit type="str">g</unit>
        </item>
        <item type="dict">
          <prefix type="str">Corr.</prefix>
          <value type="float">9.01590685403</value>
          <unit type="str">% chg</unit>
        </item>
      </weights>
      <elap_time type="dict">
        <value type="float">449.6</value>
        <unit type="str">min</unit>
      </elap_time>
      <Z type="dict">
        <value type="float">0.995087057281</value>
        <unit type="str">---</unit>
      </Z>
    </item>
    <item type="dict">
      <sample_temp type="dict">
        <value type="float">20.13</value>
        <unit type="str">&#176;C</unit>
      </sample_temp>
      <index type="int">5</index>
      <pressure type="dict">
        <value type="float">990.222</value>
        <unit type="str">Torrs</unit>
      </pressure>
      <weights type="list">
        <item type="dict">
          <prefix type="str"/>
          <value type="float">91.5235</value>
          <unit type="str">mg</unit>
        </item>
        <item type="dict">
          <prefix type="str"/>
          <value type="float">9.967</value>
          <unit type="str">% chg</unit>
        </item>
        <item type="dict">
          <prefix type="str">Corr.</prefix>
          <value type="float">91.6771923074</value>
          <unit type="str">g</unit>
        </item>
        <item type="dict">
          <prefix type="str">Corr.</prefix>
          <value type="float">10.1517034138</value>
          <unit type="str">% chg</unit>
        </item>
      </weights>
      <elap_time type="dict">
        <value type="float">481.0</value>
        <unit type="str">min</unit>
      </elap_time>
      <Z type="dict">
        <value type="float">0.993062775128</value>
        <unit type="str">---</unit>
      </Z>
    </item>
    <item type="dict">
      <sample_temp type="dict">
        <value type="float">20.18</value>
        <unit type="str">&#176;C</unit>
      </sample_temp>
      <index type="int">6</index>
      <pressure type="dict">
        <value type="float">1374.453</value>
        <unit type="str">Torrs</unit>
      </pressure>
      <weights type="list">
        <item type="dict">
          <prefix type="str"/>
          <value type="float">92.0628</value>
          <unit type="str">mg</unit>
        </item>
        <item type="dict">
          <prefix type="str"/>
          <value type="float">10.615</value>
          <unit type="str">% chg</unit>
        </item>
        <item type="dict">
          <prefix type="str">Corr.</prefix>
          <value type="float">92.2766760909</value>
          <unit type="str">g</unit>
        </item>
        <item type="dict">
          <prefix type="str">Corr.</prefix>
          <value type="float">10.8719933601</value>
          <unit type="str">% chg</unit>
        </item>
      </weights>
      <elap_time type="dict">
        <value type="float">512.4</value>
        <unit type="str">min</unit>
      </elap_time>
      <Z type="dict">
        <value type="float">0.990352691576</value>
        <unit type="str">---</unit>
      </Z>
    </item>
    <item type="dict">
      <sample_temp type="dict">
        <value type="float">20.18</value>
        <unit type="str">&#176;C</unit>
      </sample_temp>
      <index type="int">7</index>
      <pressure type="dict">
        <value type="float">2498.881</value>
        <unit type="str">Torrs</unit>
      </pressure>
      <weights type="list">
        <item type="dict">
          <prefix type="str"/>
          <value type="float">92.8692</value>
          <unit type="str">mg</unit>
        </item>
        <item type="dict">
          <prefix type="str"/>
          <value type="float">11.584</value>
          <unit type="str">% chg</unit>
        </item>
        <item type="dict">
          <prefix type="str">Corr.</prefix>
          <value type="float">93.2612144226</value>
          <unit type="str">g</unit>
        </item>
        <item type="dict">
          <prefix type="str">Corr.</prefix>
          <value type="float">12.0549328851</value>
          <unit type="str">% chg</unit>
        </item>
      </weights>
      <elap_time type="dict">
        <value type="float">543.9</value>
        <unit type="str">min</unit>
      </elap_time>
      <Z type="dict">
        <value type="float">0.982348892518</value>
        <unit type="str">---</unit>
      </Z>
    </item>
    <item type="dict">
      <sample_temp type="dict">
        <value type="float">20.03</value>
        <unit type="str">&#176;C</unit>
      </sample_temp>
      <index type="int">8</index>
      <pressure type="dict">
        <value type="float">5021.86</value>
        <unit type="str">Torrs</unit>
      </pressure>
      <weights type="list">
        <item type="dict">
          <prefix type="str"/>
          <value type="float">93.4564</value>
          <unit type="str">mg</unit>
        </item>
        <item type="dict">
          <prefix type="str"/>
          <value type="float">12.289</value>
          <unit type="str">% chg</unit>
        </item>
        <item type="dict">
          <prefix type="str">Corr.</prefix>
          <value type="float">94.2596336625</value>
          <unit type="str">g</unit>
        </item>
        <item type="dict">
          <prefix type="str">Corr.</prefix>
          <value type="float">13.2545505569</value>
          <unit type="str">% chg</unit>
        </item>
      </weights>
      <elap_time type="dict">
        <value type="float">575.8</value>
        <unit type="str">min</unit>
      </elap_time>
      <Z type="dict">
        <value type="float">0.963977872094</value>
        <unit type="str">---</unit>
      </Z>
    </item>
    <item type="dict">
      <sample_temp type="dict">
        <value type="float">20.22</value>
        <unit type="str">&#176;C</unit>
      </sample_temp>
      <index type="int">9</index>
      <pressure type="dict">
        <value type="float">7478.936</value>
        <unit type="str">Torrs</unit>
      </pressure>
      <weights type="list">
        <item type="dict">
          <prefix type="str"/>
          <value type="float">93.5282</value>
          <unit type="str">mg</unit>
        </item>
        <item type="dict">
          <prefix type="str"/>
          <value type="float">12.376</value>
          <unit type="str">% chg</unit>
        </item>
        <item type="dict">
          <prefix type="str">Corr.</prefix>
          <value type="float">94.7467191811</value>
          <unit type="str">g</unit>
        </item>
        <item type="dict">
          <prefix type="str">Corr.</prefix>
          <value type="float">13.8397920791</value>
          <unit type="str">% chg</unit>
        </item>
      </weights>
      <elap_time type="dict">
        <value type="float">607.7</value>
        <unit type="str">min</unit>
      </elap_time>
      <Z type="dict">
        <value type="float">0.945737175209</value>
        <unit type="str">---</unit>
      </Z>
    </item>
    <item type="dict">
      <sample_temp type="dict">
        <value type="float">20.19</value>
        <unit type="str">&#176;C</unit>
      </sample_temp>
      <index type="int">10</index>
      <pressure type="dict">
        <value type="float">9902.97</value>
        <unit type="str">Torrs</unit>
      </pressure>
      <weights type="list">
        <item type="dict">
          <prefix type="str"/>
          <value type="float">93.4181</value>
          <unit type="str">mg</unit>
        </item>
        <item type="dict">
          <prefix type="str"/>
          <value type="float">12.243</value>
          <unit type="str">% chg</unit>
        </item>
        <item type="dict">
          <prefix type="str">Corr.</prefix>
          <value type="float">95.0641510945</value>
          <unit type="str">g</unit>
        </item>
        <item type="dict">
          <prefix type="str">Corr.</prefix>
          <value type="float">14.2211919137</value>
          <unit type="str">% chg</unit>
        </item>
      </weights>
      <elap_time type="dict">
        <value type="float">639.5</value>
        <unit type="str">min</unit>
      </elap_time>
      <Z type="dict">
        <value type="float">0.927106395561</value>
        <unit type="str">---</unit>
      </Z>
    </item>
    <item type="dict">
      <sample_temp type="dict">
        <value type="float">20.19</value>
        <unit type="str">&#176;C</unit>
      </sample_temp>
      <index type="int">11</index>
      <pressure type="dict">
        <value type="float">12386.604</value>
        <unit type="str">Torrs</unit>
      </pressure>
      <weights type="list">
        <item type="dict">
          <prefix type="str"/>
          <value type="float">93.193</value>
          <unit type="str">mg</unit>
        </item>
        <item type="dict">
          <prefix type="str"/>
          <value type="float">11.973</value>
          <unit type="str">% chg</unit>
        </item>
        <item type="dict">
          <prefix type="str">Corr.</prefix>
          <value type="float">95.2965104623</value>
          <unit type="str">g</unit>
        </item>
        <item type="dict">
          <prefix type="str">Corr.</prefix>
          <value type="float">14.5003756401</value>
          <unit type="str">% chg</unit>
        </item>
      </weights>
      <elap_time type="dict">
        <value type="float">671.4</value>
        <unit type="str">min</unit>
      </elap_time>
      <Z type="dict">
        <value type="float">0.907433905913</value>
        <unit type="str">---</unit>
      </Z>
    </item>
    <item type="dict">
      <sample_temp type="dict">
        <value type="float">20.18</value>
        <unit type="str">&#176;C</unit>
      </sample_temp>
      <index type="int">12</index>
      <pressure type="dict">
        <value type="float">14866.46</value>
        <unit type="str">Torrs</unit>
      </pressure>
      <weights type="list">
        <item type="dict">
          <prefix type="str"/>
          <value type="float">92.8984</value>
          <unit type="str">mg</unit>
        </item>
        <item type="dict">
          <prefix type="str"/>
          <value type="float">11.619</value>
          <unit type="str">% chg</unit>
        </item>
        <item type="dict">
          <prefix type="str">Corr.</prefix>
          <value type="float">95.4810032875</value>
          <unit type="str">g</unit>
        </item>
        <item type="dict">
          <prefix type="str">Corr.</prefix>
          <value type="float">14.7220469025</value>
          <unit type="str">% chg</unit>
        </item>
      </weights>
      <elap_time type="dict">
        <value type="float">703.2</value>
        <unit type="str">min</unit>
      </elap_time>
      <Z type="dict">
        <value type="float">0.887099016091</value>
        <unit type="str">---</unit>
      </Z>
    </item>
    <item type="dict">
      <sample_temp type="dict">
        <value type="float">20.17</value>
        <unit type="str">&#176;C</unit>
      </sample_temp>
      <index type="int">13</index>
      <pressure type="dict">
        <value type="float">17477.207</value>
        <unit type="str">Torrs</unit>
      </pressure>
      <weights type="list">
        <item type="dict">
          <prefix type="str"/>
          <value type="float">92.4992</value>
          <unit type="str">mg</unit>
        </item>
        <item type="dict">
          <prefix type="str"/>
          <value type="float">11.139</value>
          <unit type="str">% chg</unit>
        </item>
        <item type="dict">
          <prefix type="str">Corr.</prefix>
          <value type="float">95.6135144253</value>
          <unit type="str">g</unit>
        </item>
        <item type="dict">
          <prefix type="str">Corr.</prefix>
          <value type="float">14.8812612849</value>
          <unit type="str">% chg</unit>
        </item>
      </weights>
      <elap_time type="dict">
        <value type="float">735.1</value>
        <unit type="str">min</unit>
      </elap_time>
      <Z type="dict">
        <value type="float">0.864861587419</value>
        <unit type="str">---</unit>
      </Z>
    </item>
    <item type="dict">
      <sample_temp type="dict">
        <value type="float">20.21</value>
        <unit type="str">&#176;C</unit>
      </sample_temp>
      <index type="int">14</index>
      <pressure type="dict">
        <value type="float">19868.779</value>
        <unit type="str">Torrs</unit>
      </pressure>
      <weights type="list">
        <item type="dict">
          <prefix type="str"/>
          <value type="float">92.075</value>
          <unit type="str">mg</unit>
        </item>
        <item type="dict">
          <prefix type="str"/>
          <value type="float">10.63</value>
          <unit type="str">% chg</unit>
        </item>
        <item type="dict">
          <prefix type="str">Corr.</prefix>
          <value type="float">95.7035737625</value>
          <unit type="str">g</unit>
        </item>
        <item type="dict">
          <prefix type="str">Corr.</prefix>
          <value type="float">14.9894691079</value>
          <unit type="str">% chg</unit>
        </item>
      </weights>
      <elap_time type="dict">
        <value type="float">767.0</value>
        <unit type="str">min</unit>
      </elap_time>
      <Z type="dict">
        <value type="float">0.843748551765</value>
        <unit type="str">---</unit>
      </Z>
    </item>
    <item type="dict">
      <sample_temp type="dict">
        <value type="float">20.18</value>
        <unit type="str">&#176;C</unit>
      </sample_temp>
      <index type="int">15</index>
      <pressure type="dict">
        <value type="float">22440.991</value>
        <unit type="str">Torrs</unit>
      </pressure>
      <weights type="list">
        <item type="dict">
          <prefix type="str"/>
          <value type="float">91.5276</value>
          <unit type="str">mg</unit>
        </item>
        <item type="dict">
          <prefix type="str"/>
          <value type="float">9.972</value>
          <unit type="str">% chg</unit>
        </item>
        <item type="dict">
          <prefix type="str">Corr.</prefix>
          <value type="float">95.7457888546</value>
          <unit type="str">g</unit>
        </item>
        <item type="dict">
          <prefix type="str">Corr.</prefix>
          <value type="float">15.040191258</value>
          <unit type="str">% chg</unit>
        </item>
      </weights>
      <elap_time type="dict">
        <value type="float">798.9</value>
        <unit type="str">min</unit>
      </elap_time>
      <Z type="dict">
        <value type="float">0.819857251186</value>
        <unit type="str">---</unit>
      </Z>
    </item>
    <item type="dict">
      <sample_temp type="dict">
        <value type="float">20.18</value>
        <unit type="str">&#176;C</unit>
      </sample_temp>
      <index type="int">16</index>
      <pressure type="dict">
        <value type="float">25044.098</value>
        <unit type="str">Torrs</unit>
      </pressure>
      <weights type="list">
        <item type="dict">
          <prefix type="str"/>
          <value type="float">90.9052</value>
          <unit type="str">mg</unit>
        </item>
        <item type="dict">
          <prefix type="str"/>
          <value type="float">9.224</value>
          <unit type="str">% chg</unit>
        </item>
        <item type="dict">
          <prefix type="str">Corr.</prefix>
          <value type="float">95.7630944806</value>
          <unit type="str">g</unit>
        </item>
        <item type="dict">
          <prefix type="str">Corr.</prefix>
          <value type="float">15.0609842614</value>
          <unit type="str">% chg</unit>
        </item>
      </weights>
      <elap_time type="dict">
        <value type="float">830.9</value>
        <unit type="str">min</unit>
      </elap_time>
      <Z type="dict">
        <value type="float">0.794473741631</value>
        <unit type="str">---</unit>
      </Z>
    </item>
    <item type="dict">
      <sample_temp type="dict">
        <value type="float">20.21</value>
        <unit type="str">&#176;C</unit>
      </sample_temp>
      <index type="int">17</index>
      <pressure type="dict">
        <value type="float">27124.974</value>
        <unit type="str">Torrs</unit>
      </pressure>
      <weights type="list">
        <item type="dict">
          <prefix type="str"/>
          <value type="float">90.3543</value>
          <unit type="str">mg</unit>
        </item>
        <item type="dict">
          <prefix type="str"/>
          <value type="float">8.562</value>
          <unit type="str">% chg</unit>
        </item>
        <item type="dict">
          <prefix type="str">Corr.</prefix>
          <value type="float">95.76000724</value>
          <unit type="str">g</unit>
        </item>
        <item type="dict">
          <prefix type="str">Corr.</prefix>
          <value type="float">15.0572748895</value>
          <unit type="str">% chg</unit>
        </item>
      </weights>
      <elap_time type="dict">
        <value type="float">862.6</value>
        <unit type="str">min</unit>
      </elap_time>
      <Z type="dict">
        <value type="float">0.773204950757</value>
        <unit type="str">---</unit>
      </Z>
    </item>
    <item type="dict">
      <sample_temp type="dict">
        <value type="float">20.2</value>
        <unit type="str">&#176;C</unit>
      </sample_temp>
      <index type="int">18</index>
      <pressure type="dict">
        <value type="float">30038.728</value>
        <unit type="str">Torrs</unit>
      </pressure>
      <weights type="list">
        <item type="dict">
          <prefix type="str"/>
          <value type="float">89.432</value>
          <unit type="str">mg</unit>
        </item>
        <item type="dict">
          <prefix type="str"/>
          <value type="float">7.454</value>
          <unit type="str">% chg</unit>
        </item>
        <item type="dict">
          <prefix type="str">Corr.</prefix>
          <value type="float">95.6763366173</value>
          <unit type="str">g</unit>
        </item>
        <item type="dict">
          <prefix type="str">Corr.</prefix>
          <value type="float">14.9567432154</value>
          <unit type="str">% chg</unit>
        </item>
      </weights>
      <elap_time type="dict">
        <value type="float">894.9</value>
        <unit type="str">min</unit>
      </elap_time>
      <Z type="dict">
        <value type="float">0.741289506954</value>
        <unit type="str">---</unit>
      </Z>
    </item>
    <item type="dict">
      <sample_temp type="dict">
        <value type="float">20.22</value>
        <unit type="str">&#176;C</unit>
      </sample_temp>
      <index type="int">19</index>
      <pressure type="dict">
        <value type="float">32965.18</value>
        <unit type="str">Torrs</unit>
      </pressure>
      <weights type="list">
        <item type="dict">
          <prefix type="str"/>
          <value type="float">88.3113</value>
          <unit type="str">mg</unit>
        </item>
        <item type="dict">
          <prefix type="str"/>
          <value type="float">6.108</value>
          <unit type="str">% chg</unit>
        </item>
        <item type="dict">
          <prefix type="str">Corr.</prefix>
          <value type="float">95.5015015564</value>
          <unit type="str">g</unit>
        </item>
        <item type="dict">
          <prefix type="str">Corr.</prefix>
          <value type="float">14.7466759208</value>
          <unit type="str">% chg</unit>
        </item>
      </weights>
      <elap_time type="dict">
        <value type="float">927.5</value>
        <unit type="str">min</unit>
      </elap_time>
      <Z type="dict">
        <value type="float">0.706443446335</value>
        <unit type="str">---</unit>
      </Z>
    </item>
    <item type="dict">
      <sample_temp type="dict">
        <value type="float">20.19</value>
        <unit type="str">&#176;C</unit>
      </sample_temp>
      <index type="int">20</index>
      <pressure type="dict">
        <value type="float">29148.477</value>
        <unit type="str">Torrs</unit>
      </pressure>
      <weights type="list">
        <item type="dict">
          <prefix type="str"/>
          <value type="float">89.7309</value>
          <unit type="str">mg</unit>
        </item>
        <item type="dict">
          <prefix type="str"/>
          <value type="float">7.813</value>
          <unit type="str">% chg</unit>
        </item>
        <item type="dict">
          <prefix type="str">Corr.</prefix>
          <value type="float">95.7099436787</value>
          <unit type="str">g</unit>
        </item>
        <item type="dict">
          <prefix type="str">Corr.</prefix>
          <value type="float">14.9971226704</value>
          <unit type="str">% chg</unit>
        </item>
      </weights>
      <elap_time type="dict">
        <value type="float">959.9</value>
        <unit type="str">min</unit>
      </elap_time>
      <Z type="dict">
        <value type="float">0.751262251224</value>
        <unit type="str">---</unit>
      </Z>
    </item>
    <item type="dict">
      <sample_temp type="dict">
        <value type="float">20.18</value>
        <unit type="str">&#176;C</unit>
      </sample_temp>
      <index type="int">21</index>
      <pressure type="dict">
        <value type="float">27669.154</value>
        <unit type="str">Torrs</unit>
      </pressure>
      <weights type="list">
        <item type="dict">
          <prefix type="str"/>
          <value type="float">90.2008</value>
          <unit type="str">mg</unit>
        </item>
        <item type="dict">
          <prefix type="str"/>
          <value type="float">8.378</value>
          <unit type="str">% chg</unit>
        </item>
        <item type="dict">
          <prefix type="str">Corr.</prefix>
          <value type="float">95.75774293</value>
          <unit type="str">g</unit>
        </item>
        <item type="dict">
          <prefix type="str">Corr.</prefix>
          <value type="float">15.0545542826</value>
          <unit type="str">% chg</unit>
        </item>
      </weights>
      <elap_time type="dict">
        <value type="float">991.6</value>
        <unit type="str">min</unit>
      </elap_time>
      <Z type="dict">
        <value type="float">0.767329993615</value>
        <unit type="str">---</unit>
      </Z>
    </item>
    <item type="dict">
      <sample_temp type="dict">
        <value type="float">20.19</value>
        <unit type="str">&#176;C</unit>
      </sample_temp>
      <index type="int">22</index>
      <pressure type="dict">
        <value type="float">25684.69</value>
        <unit type="str">Torrs</unit>
      </pressure>
      <weights type="list">
        <item type="dict">
          <prefix type="str"/>
          <value type="float">90.7553</value>
          <unit type="str">mg</unit>
        </item>
        <item type="dict">
          <prefix type="str"/>
          <value type="float">9.044</value>
          <unit type="str">% chg</unit>
        </item>
        <item type="dict">
          <prefix type="str">Corr.</prefix>
          <value type="float">95.7779800662</value>
          <unit type="str">g</unit>
        </item>
        <item type="dict">
          <prefix type="str">Corr.</prefix>
          <value type="float">15.0788695453</value>
          <unit type="str">% chg</unit>
        </item>
      </weights>
      <elap_time type="dict">
        <value type="float">1023.5</value>
        <unit type="str">min</unit>
      </elap_time>
      <Z type="dict">
        <value type="float">0.78803632765</value>
        <unit type="str">---</unit>
      </Z>
    </item>
    <item type="dict">
      <sample_temp type="dict">
        <value type="float">20.23</value>
        <unit type="str">&#176;C</unit>
      </sample_temp>
      <index type="int">23</index>
      <pressure type="dict">
        <value type="float">22930.511</value>
        <unit type="str">Torrs</unit>
      </pressure>
      <weights type="list">
        <item type="dict">
          <prefix type="str"/>
          <value type="float">91.4423</value>
          <unit type="str">mg</unit>
        </item>
        <item type="dict">
          <prefix type="str"/>
          <value type="float">9.869</value>
          <unit type="str">% chg</unit>
        </item>
        <item type="dict">
          <prefix type="str">Corr.</prefix>
          <value type="float">95.7757513551</value>
          <unit type="str">g</unit>
        </item>
        <item type="dict">
          <prefix type="str">Corr.</prefix>
          <value type="float">15.0761917111</value>
          <unit type="str">% chg</unit>
        </item>
      </weights>
      <elap_time type="dict">
        <value type="float">1055.7</value>
        <unit type="str">min</unit>
      </elap_time>
      <Z type="dict">
        <value type="float">0.815319854154</value>
        <unit type="str">---</unit>
      </Z>
    </item>
    <item type="dict">
      <sample_temp type="dict">
        <value type="float">20.18</value>
        <unit type="str">&#176;C</unit>
      </sample_temp>
      <index type="int">24</index>
      <pressure type="dict">
        <value type="float">21011.973</value>
        <unit type="str">Torrs</unit>
      </pressure>
      <weights type="list">
        <item type="dict">
          <prefix type="str"/>
          <value type="float">91.8627</value>
          <unit type="str">mg</unit>
        </item>
        <item type="dict">
          <prefix type="str"/>
          <value type="float">10.375</value>
          <unit type="str">% chg</unit>
        </item>
        <item type="dict">
          <prefix type="str">Corr.</prefix>
          <value type="float">95.7488634459</value>
          <unit type="str">g</unit>
        </item>
        <item type="dict">
          <prefix type="str">Corr.</prefix>
          <value type="float">15.0438854317</value>
          <unit type="str">% chg</unit>
        </item>
      </weights>
      <elap_time type="dict">
        <value type="float">1087.6</value>
        <unit type="str">min</unit>
      </elap_time>
      <Z type="dict">
        <value type="float">0.833235955276</value>
        <unit type="str">---</unit>
      </Z>
    </item>
    <item type="dict">
      <sample_temp type="dict">
        <value type="float">20.16</value>
        <unit type="str">&#176;C</unit>
      </sample_temp>
      <index type="int">25</index>
      <pressure type="dict">
        <value type="float">17964.5</value>
        <unit type="str">Torrs</unit>
      </pressure>
      <weights type="list">
        <item type="dict">
          <prefix type="str"/>
          <value type="float">92.4412</value>
          <unit type="str">mg</unit>
        </item>
        <item type="dict">
          <prefix type="str"/>
          <value type="float">11.07</value>
          <unit type="str">% chg</unit>
        </item>
        <item type="dict">
          <prefix type="str">Corr.</prefix>
          <value type="float">95.6583356206</value>
          <unit type="str">g</unit>
        </item>
        <item type="dict">
          <prefix type="str">Corr.</prefix>
          <value type="float">14.9351147122</value>
          <unit type="str">% chg</unit>
        </item>
      </weights>
      <elap_time type="dict">
        <value type="float">1120.1</value>
        <unit type="str">min</unit>
      </elap_time>
      <Z type="dict">
        <value type="float">0.860592598416</value>
        <unit type="str">---</unit>
      </Z>
    </item>
    <item type="dict">
      <sample_temp type="dict">
        <value type="float">20.19</value>
        <unit type="str">&#176;C</unit>
      </sample_temp>
      <index type="int">26</index>
      <pressure type="dict">
        <value type="float">15980.691</value>
        <unit type="str">Torrs</unit>
      </pressure>
      <weights type="list">
        <item type="dict">
          <prefix type="str"/>
          <value type="float">92.7549</value>
          <unit type="str">mg</unit>
        </item>
        <item type="dict">
          <prefix type="str"/>
          <value type="float">11.447</value>
          <unit type="str">% chg</unit>
        </item>
        <item type="dict">
          <prefix type="str">Corr.</prefix>
          <value type="float">95.5605689877</value>
          <unit type="str">g</unit>
        </item>
        <item type="dict">
          <prefix type="str">Corr.</prefix>
          <value type="float">14.8176464424</value>
          <unit type="str">% chg</unit>
        </item>
      </weights>
      <elap_time type="dict">
        <value type="float">1152.2</value>
        <unit type="str">min</unit>
      </elap_time>
      <Z type="dict">
        <value type="float">0.877741329093</value>
        <unit type="str">---</unit>
      </Z>
    </item>
    <item type="dict">
      <sample_temp type="dict">
        <value type="float">20.18</value>
        <unit type="str">&#176;C</unit>
      </sample_temp>
      <index type="int">27</index>
      <pressure type="dict">
        <value type="float">12908.974</value>
        <unit type="str">Torrs</unit>
      </pressure>
      <weights type="list">
        <item type="dict">
          <prefix type="str"/>
          <value type="float">93.1519</value>
          <unit type="str">mg</unit>
        </item>
        <item type="dict">
          <prefix type="str"/>
          <value type="float">11.924</value>
          <unit type="str">% chg</unit>
        </item>
        <item type="dict">
          <prefix type="str">Corr.</prefix>
          <value type="float">95.3544710367</value>
          <unit type="str">g</unit>
        </item>
        <item type="dict">
          <prefix type="str">Corr.</prefix>
          <value type="float">14.5700162545</value>
          <unit type="str">% chg</unit>
        </item>
      </weights>
      <elap_time type="dict">
        <value type="float">1185.1</value>
        <unit type="str">min</unit>
      </elap_time>
      <Z type="dict">
        <value type="float">0.903200215275</value>
        <unit type="str">---</unit>
      </Z>
    </item>
    <item type="dict">
      <sample_temp type="dict">
        <value type="float">20.2</value>
        <unit type="str">&#176;C</unit>
      </sample_temp>
      <index type="int">28</index>
      <pressure type="dict">
        <value type="float">10954.903</value>
        <unit type="str">Torrs</unit>
      </pressure>
      <weights type="list">
        <item type="dict">
          <prefix type="str"/>
          <value type="float">93.3543</value>
          <unit type="str">mg</unit>
        </item>
        <item type="dict">
          <prefix type="str"/>
          <value type="float">12.167</value>
          <unit type="str">% chg</unit>
        </item>
        <item type="dict">
          <prefix type="str">Corr.</prefix>
          <value type="float">95.1914756169</value>
          <unit type="str">g</unit>
        </item>
        <item type="dict">
          <prefix type="str">Corr.</prefix>
          <value type="float">14.3741744896</value>
          <unit type="str">% chg</unit>
        </item>
      </weights>
      <elap_time type="dict">
        <value type="float">1217.6</value>
        <unit type="str">min</unit>
      </elap_time>
      <Z type="dict">
        <value type="float">0.918862409024</value>
        <unit type="str">---</unit>
      </Z>
    </item>
    <item type="dict">
      <sample_temp type="dict">
        <value type="float">20.21</value>
        <unit type="str">&#176;C</unit>
      </sample_temp>
      <index type="int">29</index>
      <pressure type="dict">
        <value type="float">8989.059</value>
        <unit type="str">Torrs</unit>
      </pressure>
      <weights type="list">
        <item type="dict">
          <prefix type="str"/>
          <value type="float">93.4847</value>
          <unit type="str">mg</unit>
        </item>
        <item type="dict">
          <prefix type="str"/>
          <value type="float">12.323</value>
          <unit type="str">% chg</unit>
        </item>
        <item type="dict">
          <prefix type="str">Corr.</prefix>
          <value type="float">94.9673893724</value>
          <unit type="str">g</unit>
        </item>
        <item type="dict">
          <prefix type="str">Corr.</prefix>
          <value type="float">14.1049310614</value>
          <unit type="str">% chg</unit>
        </item>
      </weights>
      <elap_time type="dict">
        <value type="float">1250.5</value>
        <unit type="str">min</unit>
      </elap_time>
      <Z type="dict">
        <value type="float">0.934204324835</value>
        <unit type="str">---</unit>
      </Z>
    </item>
    <item type="dict">
      <sample_temp type="dict">
        <value type="float">20.22</value>
        <unit type="str">&#176;C</unit>
      </sample_temp>
      <index type="int">30</index>
      <pressure type="dict">
        <value type="float">6968.716</value>
        <unit type="str">Torrs</unit>
      </pressure>
      <weights type="list">
        <item type="dict">
          <prefix type="str"/>
          <value type="float">93.5321</value>
          <unit type="str">mg</unit>
        </item>
        <item type="dict">
          <prefix type="str"/>
          <value type="float">12.38</value>
          <unit type="str">% chg</unit>
        </item>
        <item type="dict">
          <prefix type="str">Corr.</prefix>
          <value type="float">94.6628907698</value>
          <unit type="str">g</unit>
        </item>
        <item type="dict">
          <prefix type="str">Corr.</prefix>
          <value type="float">13.7390708194</value>
          <unit type="str">% chg</unit>
        </item>
      </weights>
      <elap_time type="dict">
        <value type="float">1284.0</value>
        <unit type="str">min</unit>
      </elap_time>
      <Z type="dict">
        <value type="float">0.949584298264</value>
        <unit type="str">---</unit>
      </Z>
    </item>
    <item type="dict">
      <sample_temp type="dict">
        <value type="float">19.88</value>
        <unit type="str">&#176;C</unit>
      </sample_temp>
      <index type="int">31</index>
      <pressure type="dict">
        <value type="float">4001.3</value>
        <unit type="str">Torrs</unit>
      </pressure>
      <weights type="list">
        <item type="dict">
          <prefix type="str"/>
          <value type="float">93.3176</value>
          <unit type="str">mg</unit>
        </item>
        <item type="dict">
          <prefix type="str"/>
          <value type="float">12.123</value>
          <unit type="str">% chg</unit>
        </item>
        <item type="dict">
          <prefix type="str">Corr.</prefix>
          <value type="float">93.9530279512</value>
          <unit type="str">g</unit>
        </item>
        <item type="dict">
          <prefix type="str">Corr.</prefix>
          <value type="float">12.8861585879</value>
          <unit type="str">% chg</unit>
        </item>
      </weights>
      <elap_time type="dict">
        <value type="float">1321.4</value>
        <unit type="str">min</unit>
      </elap_time>
      <Z type="dict">
        <value type="float">0.971407409715</value>
        <unit type="str">---</unit>
      </Z>
    </item>
    <item type="dict">
      <sample_temp type="dict">
        <value type="float">20.17</value>
        <unit type="str">&#176;C</unit>
      </sample_temp>
      <index type="int">32</index>
      <pressure type="dict">
        <value type="float">1475.863</value>
        <unit type="str">Torrs</unit>
      </pressure>
      <weights type="list">
        <item type="dict">
          <prefix type="str"/>
          <value type="float">92.1497</value>
          <unit type="str">mg</unit>
        </item>
        <item type="dict">
          <prefix type="str"/>
          <value type="float">10.719</value>
          <unit type="str">% chg</unit>
        </item>
        <item type="dict">
          <prefix type="str">Corr.</prefix>
          <value type="float">92.3795310589</value>
          <unit type="str">g</unit>
        </item>
        <item type="dict">
          <prefix type="str">Corr.</prefix>
          <value type="float">10.9955753508</value>
          <unit type="str">% chg</unit>
        </item>
      </weights>
      <elap_time type="dict">
        <value type="float">1372.5</value>
        <unit type="str">min</unit>
      </elap_time>
      <Z type="dict">
        <value type="float">0.9896334427</value>
        <unit type="str">---</unit>
      </Z>
    </item>
    <item type="dict">
      <sample_temp type="dict">
        <value type="float">20.16</value>
        <unit type="str">&#176;C</unit>
      </sample_temp>
      <index type="int">33</index>
      <pressure type="dict">
        <value type="float">894.673</value>
        <unit type="str">Torrs</unit>
      </pressure>
      <weights type="list">
        <item type="dict">
          <prefix type="str"/>
          <value type="float">91.3209</value>
          <unit type="str">mg</unit>
        </item>
        <item type="dict">
          <prefix type="str"/>
          <value type="float">9.724</value>
          <unit type="str">% chg</unit>
        </item>
        <item type="dict">
          <prefix type="str">Corr.</prefix>
          <value type="float">91.4596535259</value>
          <unit type="str">g</unit>
        </item>
        <item type="dict">
          <prefix type="str">Corr.</prefix>
          <value type="float">9.8903268737</value>
          <unit type="str">% chg</unit>
        </item>
      </weights>
      <elap_time type="dict">
        <value type="float">1429.3</value>
        <unit type="str">min</unit>
      </elap_time>
      <Z type="dict">
        <value type="float">0.993738566385</value>
        <unit type="str">---</unit>
      </Z>
    </item>
  </content>
  <header type="dict">
    <temperature type="dict">
      <drying type="float">110.0</drying>
      <run type="dict">
        <unit type="str">&#176;C</unit>
        <value type="float">20.0</value>
      </run>
    </temperature>
    <notes type="str">Aliq #2 with Kalrez (Jarod)</notes>
    <data_logging_interval type="dict">
      <unit2 type="str">wt %</unit2>
      <unit1 type="str">min or</unit1>
      <value2 type="float">0.01</value2>
      <value1 type="float">2.0</value1>
    </data_logging_interval>
    <equil_crit type="list">
      <item type="dict">
        <unit2 type="str">min</unit2>
        <unit1 type="str">wt % in</unit1>
        <value2 type="float">2.0</value2>
        <value1 type="float">0.01</value1>
      </item>
      <item type="dict">
        <unit2 type="str">min</unit2>
        <unit1 type="str">wt % in</unit1>
        <value2 type="float">5.0</value2>
        <value1 type="float">0.01</value1>
      </item>
    </equil_crit>
    <run_started type="str">12:50:01</run_started>
    <filename type="str">060915v1.GIs~</filename>
    <sample type="dict">
      <name type="str">RM8852 with UHPCO2 up to 45 bar</name>
      <lot type="str">20 degC (Repeat with HT outgas)</lot>
    </sample>
    <pump type="str">New pump - Run 2</pump>
    <experiment type="dict">
      <started type="str">06-09-2015</started>
      <name type="str">GHP ST Isotherm</name>
      <id type="str">060915v1</id>
    </experiment>
    <pressure_steps type="list">
      <item type="str">300.000</item>
      <item type="str">500.000</item>
      <item type="str">700.000</item>
      <item type="str">1000.000</item>
      <item type="str">1400.000</item>
      <item type="str">2500.000</item>
      <item type="str">5000.000</item>
      <item type="str">7500.000</item>
      <item type="str">10000.000</item>
      <item type="str">12500.000</item>
      <item type="str">15000.000</item>
      <item type="str">17500.000</item>
      <item type="str">20000.000</item>
      <item type="str">22500.000</item>
      <item type="str">25000.000</item>
      <item type="str">27000.000</item>
      <item type="str">30000.000</item>
      <item type="str">33000.000</item>
      <item type="str">29000.000</item>
      <item type="str">27500.000</item>
      <item type="str">25500.000</item>
      <item type="str">23000.000</item>
      <item type="str">21000.000</item>
      <item type="str">18000.000</item>
      <item type="str">16000.000</item>
      <item type="str">13000.000</item>
      <item type="str">11000.000</item>
      <item type="str">9000.000</item>
      <item type="str">7000.000</item>
      <item type="str">4000.000</item>
      <item type="str">1500.000</item>
      <item type="str">900.000</item>
    </pressure_steps>
    <max_time type="dict">
      <drying type="dict">
        <unit type="str">min</unit>
        <value type="float">60.0</value>
      </drying>
      <equil type="dict">
        <unit type="str">min</unit>
        <value type="float">30.0</value>
      </equil>
    </max_time>
    <operator type="str">JH</operator>
    <heating_rate type="dict">
      <unit type="str">&#176;C/min</unit>
      <value type="float">1.0</value>
    </heating_rate>
    <absorbate type="str">CO2</absorbate>
  </header>
  <dataset type="str">8852_DataSet_TGA.xlsx</dataset>
</root>
