Repository: scottc99/Isotherm_Data_Parser

# NIST_Summer-Project
NIST collaboration project integrating Sumatra software for the purpose of reproducible results

File: iso_main/TGA/Data_Files/JSON/json_badRuns/20150601_sheet2_8852_Aliq1_CO2_20C_45Bar_TGA-bad.json
{
    "content": [
        {
            "Z": {
                "unit": "---",
                "value": 1.0000062264463871
            },
            "elap_time": {
                "unit": "min",
                "value": 361.4
            },
            "index": 1,
            "pressure": {
                "unit": "Bar",
                "value": 0.00011198506865751234
            },
            "sample_temp": {
                "unit": "\u00b0C",
                "value": 19.89
            },
            "weights": [
                {
                    "prefix": "",
                    "unit": "mg",
                    "value": 90.9449
                },
                {
                    "prefix": "",
                    "unit": "% chg",
                    "value": 0.0
                },
                {
                    "prefix": "Corr.",
                    "unit": "g",
                    "value": 90.94491078419615
                },
                {
                    "prefix": "Corr.",
                    "unit": "mmol/g",
                    "value": 0.0
                },
                {
                    "prefix": "Corr.",
                    "unit": "mass change(mg)",
                    "value": 0.0
                }
            ]
        },
        {
            "Z": {
                "unit": "---",
                "value": 0.9978829612568183
            },
            "elap_time": {
                "unit": "min",
                "value": 392.7
            },
            "index": 2,
            "pressure": {
                "unit": "Bar",
                "value": 0.40608052259698707
            },
            "sample_temp": {
                "unit": "\u00b0C",
                "value": 20.15
            },
            "weights": [
                {
                    "prefix": "",
                    "unit": "mg",
                    "value": 96.7902
                },
                {
                    "prefix": "",
                    "unit": "% chg",
                    "value": 6.427
                },
                {
                    "prefix": "Corr.",
                    "unit": "g",
                    "value": 96.82935414725121
                },
                {
                    "prefix": "Corr.",
                    "unit": "mmol/g",
                    "value": 1.4705314239923604
                },
                {
                    "prefix": "Corr.",
                    "unit": "mass change(mg)",
                    "value": 6.265186753690387
                }
            ]
        },
        {
            "Z": {
                "unit": "---",
                "value": 0.996496036146835
            },
            "elap_time": {
                "unit": "min",
                "value": 424.0
            },
            "index": 3,
            "pressure": {
                "unit": "Bar",
                "value": 0.6697307025729903
            },
            "sample_temp": {
                "unit": "\u00b0C",
                "value": 20.14
            },
            "weights": [
                {
                    "prefix": "",
                    "unit": "mg",
                    "value": 98.1277
                },
                {
                    "prefix": "",
                    "unit": "% chg",
                    "value": 7.898
                },
                {
                    "prefix": "Corr.",
                    "unit": "g",
                    "value": 98.19236728946939
                },
                {
                    "prefix": "Corr.",
                    "unit": "mmol/g",
                    "value": 1.8111504992868148
                },
                {
                    "prefix": "Corr.",
                    "unit": "mass change(mg)",
                    "value": 7.825010821868979
                }
            ]
        },
        {
            "Z": {
                "unit": "---",
                "value": 0.9950981398949312
            },
            "elap_time": {
                "unit": "min",
                "value": 455.3
            },
            "index": 4,
            "pressure": {
                "unit": "Bar",
                "value": 0.9349886681775763
            },
            "sample_temp": {
                "unit": "\u00b0C",
                "value": 20.14
            },
            "weights": [
                {
                    "prefix": "",
                    "unit": "mg",
                    "value": 98.9778
                },
                {
                    "prefix": "",
                    "unit": "% chg",
                    "value": 8.833
                },
                {
                    "prefix": "Corr.",
                    "unit": "g",
                    "value": 99.0682066667871
                },
                {
                    "prefix": "Corr.",
                    "unit": "mmol/g",
                    "value": 2.030024103339473
                },
                {
                    "prefix": "Corr.",
                    "unit": "mass change(mg)",
                    "value": 8.84887728596054
                }
            ]
        },
        {
            "Z": {
                "unit": "---",
                "value": 0.9930613886917375
            },
            "elap_time": {
                "unit": "min",
                "value": 486.7
            },
            "index": 5,
            "pressure": {
                "unit": "Bar",
                "value": 1.320827889614718
            },
            "sample_temp": {
                "unit": "\u00b0C",
                "value": 20.16
            },
            "weights": [
                {
                    "prefix": "",
                    "unit": "mg",
                    "value": 99.9398
                },
                {
                    "prefix": "",
                    "unit": "% chg",
                    "value": 9.89
                },
                {
                    "prefix": "Corr.",
                    "unit": "g",
                    "value": 100.0677677533622
                },
                {
                    "prefix": "Corr.",
                    "unit": "mmol/g",
                    "value": 2.2798159523420782
                },
                {
                    "prefix": "Corr.",
                    "unit": "mass change(mg)",
                    "value": 10.037988102532603
                }
            ]
        },
        {
            "Z": {
                "unit": "---",
                "value": 0.9903472208596146
            },
            "elap_time": {
                "unit": "min",
                "value": 518.1
            },
            "index": 6,
            "pressure": {
                "unit": "Bar",
                "value": 1.8333902146380483
            },
            "sample_temp": {
                "unit": "\u00b0C",
                "value": 20.18
            },
            "weights": [
                {
                    "prefix": "",
                    "unit": "mg",
                    "value": 100.5407
                },
                {
                    "prefix": "",
                    "unit": "% chg",
                    "value": 10.551
                },
                {
                    "prefix": "Corr.",
                    "unit": "g",
                    "value": 100.71880176433632
                },
                {
                    "prefix": "Corr.",
                    "unit": "mmol/g",
                    "value": 2.4425103504623764
                },
                {
                    "prefix": "Corr.",
                    "unit": "mass change(mg)",
                    "value": 10.824295495004629
                }
            ]
        },
        {
            "Z": {
                "unit": "---",
                "value": 0.9821854583198069
            },
            "elap_time": {
                "unit": "min",
                "value": 549.6
            },
            "index": 7,
            "pressure": {
                "unit": "Bar",
                "value": 3.360307958938808
            },
            "sample_temp": {
                "unit": "\u00b0C",
                "value": 20.14
            },
            "weights": [
                {
                    "prefix": "",
                    "unit": "mg",
                    "value": 101.4392
                },
                {
                    "prefix": "",
                    "unit": "% chg",
                    "value": 11.539
                },
                {
                    "prefix": "Corr.",
                    "unit": "g",
                    "value": 101.76838922025173
                },
                {
                    "prefix": "Corr.",
                    "unit": "mmol/g",
                    "value": 2.704803865910623
                },
                {
                    "prefix": "Corr.",
                    "unit": "mass change(mg)",
                    "value": 12.111595433979089
                }
            ]
        },
        {
            "Z": {
                "unit": "---",
                "value": 0.9643834830794458
            },
            "elap_time": {
                "unit": "min",
                "value": 581.5
            },
            "index": 8,
            "pressure": {
                "unit": "Bar",
                "value": 6.625288628182909
            },
            "sample_temp": {
                "unit": "\u00b0C",
                "value": 20.08
            },
            "weights": [
                {
                    "prefix": "",
                    "unit": "mg",
                    "value": 102.0671
                },
                {
                    "prefix": "",
                    "unit": "% chg",
                    "value": 12.23
                },
                {
                    "prefix": "Corr.",
                    "unit": "g",
                    "value": 102.72825595803073
                },
                {
                    "prefix": "Corr.",
                    "unit": "mmol/g",
                    "value": 2.94467603625236
                },
                {
                    "prefix": "Corr.",
                    "unit": "mass change(mg)",
                    "value": 13.31006307688692
                }
            ]
        },
        {
            "Z": {
                "unit": "---",
                "value": 0.9459509351397482
            },
            "elap_time": {
                "unit": "min",
                "value": 613.4
            },
            "index": 9,
            "pressure": {
                "unit": "Bar",
                "value": 9.924955339288095
            },
            "sample_temp": {
                "unit": "\u00b0C",
                "value": 20.15
            },
            "weights": [
                {
                    "prefix": "",
                    "unit": "mg",
                    "value": 102.167
                },
                {
                    "prefix": "",
                    "unit": "% chg",
                    "value": 12.339
                },
                {
                    "prefix": "Corr.",
                    "unit": "g",
                    "value": 103.17649731445688
                },
                {
                    "prefix": "Corr.",
                    "unit": "mmol/g",
                    "value": 3.0566922388886284
                },
                {
                    "prefix": "Corr.",
                    "unit": "mass change(mg)",
                    "value": 13.876667137379807
                }
            ]
        },
        {
            "Z": {
                "unit": "---",
                "value": 0.9267953363802027
            },
            "elap_time": {
                "unit": "min",
                "value": 645.2
            },
            "index": 10,
            "pressure": {
                "unit": "Bar",
                "value": 13.252345020663912
            },
            "sample_temp": {
                "unit": "\u00b0C",
                "value": 20.17
            },
            "weights": [
                {
                    "prefix": "",
                    "unit": "mg",
                    "value": 102.0427
                },
                {
                    "prefix": "",
                    "unit": "% chg",
                    "value": 12.203
                },
                {
                    "prefix": "Corr.",
                    "unit": "g",
                    "value": 103.41840241481366
                },
                {
                    "prefix": "Corr.",
                    "unit": "mmol/g",
                    "value": 3.1171446945842805
                },
                {
                    "prefix": "Corr.",
                    "unit": "mass change(mg)",
                    "value": 14.184285474027618
                }
            ]
        },
        {
            "Z": {
                "unit": "---",
                "value": 0.9071345560214208
            },
            "elap_time": {
                "unit": "min",
                "value": 677.1
            },
            "index": 11,
            "pressure": {
                "unit": "Bar",
                "value": 16.562816957738967
            },
            "sample_temp": {
                "unit": "\u00b0C",
                "value": 20.19
            },
            "weights": [
                {
                    "prefix": "",
                    "unit": "mg",
                    "value": 101.7991
                },
                {
                    "prefix": "",
                    "unit": "% chg",
                    "value": 11.935
                },
                {
                    "prefix": "Corr.",
                    "unit": "g",
                    "value": 103.55560134308152
                },
                {
                    "prefix": "Corr.",
                    "unit": "mmol/g",
                    "value": 3.1514309172408996
                },
                {
                    "prefix": "Corr.",
                    "unit": "mass change(mg)",
                    "value": 14.359326243946654
                }
            ]
        },
        {
            "Z": {
                "unit": "---",
                "value": 0.886602606193347
            },
            "elap_time": {
                "unit": "min",
                "value": 708.9
            },
            "index": 12,
            "pressure": {
                "unit": "Bar",
                "value": 19.89859618717504
            },
            "sample_temp": {
                "unit": "\u00b0C",
                "value": 20.18
            },
            "weights": [
                {
                    "prefix": "",
                    "unit": "mg",
                    "value": 101.4682
                },
                {
                    "prefix": "",
                    "unit": "% chg",
                    "value": 11.571
                },
                {
                    "prefix": "Corr.",
                    "unit": "g",
                    "value": 103.62740677891287
                },
                {
                    "prefix": "Corr.",
                    "unit": "mmol/g",
                    "value": 3.169375205814806
                },
                {
                    "prefix": "Corr.",
                    "unit": "mass change(mg)",
                    "value": 14.45110188227075
                }
            ]
        },
        {
            "Z": {
                "unit": "---",
                "value": 0.865326838743947
            },
            "elap_time": {
                "unit": "min",
                "value": 740.8
            },
            "index": 13,
            "pressure": {
                "unit": "Bar",
                "value": 23.239350753232902
            },
            "sample_temp": {
                "unit": "\u00b0C",
                "value": 20.21
            },
            "weights": [
                {
                    "prefix": "",
                    "unit": "mg",
                    "value": 101.0707
                },
                {
                    "prefix": "",
                    "unit": "% chg",
                    "value": 11.134
                },
                {
                    "prefix": "Corr.",
                    "unit": "g",
                    "value": 103.65415085058696
                },
                {
                    "prefix": "Corr.",
                    "unit": "mmol/g",
                    "value": 3.1760585903553333
                },
                {
                    "prefix": "Corr.",
                    "unit": "mass change(mg)",
                    "value": 14.48531287433975
                }
            ]
        },
        {
            "Z": {
                "unit": "---",
                "value": 0.8426731115859726
            },
            "elap_time": {
                "unit": "min",
                "value": 772.7
            },
            "index": 14,
            "pressure": {
                "unit": "Bar",
                "value": 26.643415544594053
            },
            "sample_temp": {
                "unit": "\u00b0C",
                "value": 20.2
            },
            "weights": [
                {
                    "prefix": "",
                    "unit": "mg",
                    "value": 100.5735
                },
                {
                    "prefix": "",
                    "unit": "% chg",
                    "value": 10.587
                },
                {
                    "prefix": "Corr.",
                    "unit": "g",
                    "value": 103.61509896981933
                },
                {
                    "prefix": "Corr.",
                    "unit": "mmol/g",
                    "value": 3.166299465440417
                },
                {
                    "prefix": "Corr.",
                    "unit": "mass change(mg)",
                    "value": 14.435363029106572
                }
            ]
        },
        {
            "Z": {
                "unit": "---",
                "value": 0.8194576191535744
            },
            "elap_time": {
                "unit": "min",
                "value": 804.6
            },
            "index": 15,
            "pressure": {
                "unit": "Bar",
                "value": 29.973435541927742
            },
            "sample_temp": {
                "unit": "\u00b0C",
                "value": 20.18
            },
            "weights": [
                {
                    "prefix": "",
                    "unit": "mg",
                    "value": 100.0194
                },
                {
                    "prefix": "",
                    "unit": "% chg",
                    "value": 9.978
                },
                {
                    "prefix": "Corr.",
                    "unit": "g",
                    "value": 103.53833161237283
                },
                {
                    "prefix": "Corr.",
                    "unit": "mmol/g",
                    "value": 3.1471151850425985
                },
                {
                    "prefix": "Corr.",
                    "unit": "mass change(mg)",
                    "value": 14.337270448656083
                }
            ]
        },
        {
            "Z": {
                "unit": "---",
                "value": 0.7931754278551808
            },
            "elap_time": {
                "unit": "min",
                "value": 836.5
            },
            "index": 16,
            "pressure": {
                "unit": "Bar",
                "value": 33.55599386748433
            },
            "sample_temp": {
                "unit": "\u00b0C",
                "value": 20.17
            },
            "weights": [
                {
                    "prefix": "",
                    "unit": "mg",
                    "value": 99.3198
                },
                {
                    "prefix": "",
                    "unit": "% chg",
                    "value": 9.209
                },
                {
                    "prefix": "Corr.",
                    "unit": "g",
                    "value": 103.39000665561834
                },
                {
                    "prefix": "Corr.",
                    "unit": "mmol/g",
                    "value": 3.110048550798276
                },
                {
                    "prefix": "Corr.",
                    "unit": "mass change(mg)",
                    "value": 14.148109376118516
                }
            ]
        },
        {
            "Z": {
                "unit": "---",
                "value": 0.7732601113592984
            },
            "elap_time": {
                "unit": "min",
                "value": 868.3
            },
            "index": 17,
            "pressure": {
                "unit": "Bar",
                "value": 36.15482202373017
            },
            "sample_temp": {
                "unit": "\u00b0C",
                "value": 20.21
            },
            "weights": [
                {
                    "prefix": "",
                    "unit": "mg",
                    "value": 98.7651
                },
                {
                    "prefix": "",
                    "unit": "% chg",
                    "value": 8.599
                },
                {
                    "prefix": "Corr.",
                    "unit": "g",
                    "value": 103.2628675521341
                },
                {
                    "prefix": "Corr.",
                    "unit": "mmol/g",
                    "value": 3.078276293788274
                },
                {
                    "prefix": "Corr.",
                    "unit": "mass change(mg)",
                    "value": 13.98635203743064
                }
            ]
        },
        {
            "Z": {
                "unit": "---",
                "value": 0.7413510509391998
            },
            "elap_time": {
                "unit": "min",
                "value": 900.6
            },
            "index": 18,
            "pressure": {
                "unit": "Bar",
                "value": 40.034110118650844
            },
            "sample_temp": {
                "unit": "\u00b0C",
                "value": 20.19
            },
            "weights": [
                {
                    "prefix": "",
                    "unit": "mg",
                    "value": 97.8052
                },
                {
                    "prefix": "",
                    "unit": "% chg",
                    "value": 7.543
                },
                {
                    "prefix": "Corr.",
                    "unit": "g",
                    "value": 103.00028032440186
                },
                {
                    "prefix": "Corr.",
                    "unit": "mmol/g",
                    "value": 3.012655342732195
                },
                {
                    "prefix": "Corr.",
                    "unit": "mass change(mg)",
                    "value": 13.653391172177814
                }
            ]
        },
        {
            "Z": {
                "unit": "---",
                "value": 0.7058713695969631
            },
            "elap_time": {
                "unit": "min",
                "value": 933.1
            },
            "index": 19,
            "pressure": {
                "unit": "Bar",
                "value": 43.95259432075723
            },
            "sample_temp": {
                "unit": "\u00b0C",
                "value": 20.12
            },
            "weights": [
                {
                    "prefix": "",
                    "unit": "mg",
                    "value": 96.5969
                },
                {
                    "prefix": "",
                    "unit": "% chg",
                    "value": 6.215
                },
                {
                    "prefix": "Corr.",
                    "unit": "g",
                    "value": 102.58857967734644
                },
                {
                    "prefix": "Corr.",
                    "unit": "mmol/g",
                    "value": 2.909770719426271
                },
                {
                    "prefix": "Corr.",
                    "unit": "mass change(mg)",
                    "value": 13.134406792877552
                }
            ]
        },
        {
            "Z": {
                "unit": "---",
                "value": 0.751387141128552
            },
            "elap_time": {
                "unit": "min",
                "value": 965.6
            },
            "index": 20,
            "pressure": {
                "unit": "Bar",
                "value": 38.86853086255166
            },
            "sample_temp": {
                "unit": "\u00b0C",
                "value": 20.24
            },
            "weights": [
                {
                    "prefix": "",
                    "unit": "mg",
                    "value": 98.1222
                },
                {
                    "prefix": "",
                    "unit": "% chg",
                    "value": 7.892
                },
                {
                    "prefix": "Corr.",
                    "unit": "g",
                    "value": 103.09781015110973
                },
                {
                    "prefix": "Corr.",
                    "unit": "mmol/g",
                    "value": 3.037028196050983
                },
                {
                    "prefix": "Corr.",
                    "unit": "mass change(mg)",
                    "value": 13.776882080721386
                }
            ]
        },
        {
            "Z": {
                "unit": "---",
                "value": 0.7674464948481267
            },
            "elap_time": {
                "unit": "min",
                "value": 997.3
            },
            "index": 21,
            "pressure": {
                "unit": "Bar",
                "value": 36.85914544727369
            },
            "sample_temp": {
                "unit": "\u00b0C",
                "value": 20.15
            },
            "weights": [
                {
                    "prefix": "",
                    "unit": "mg",
                    "value": 98.5945
                },
                {
                    "prefix": "",
                    "unit": "% chg",
                    "value": 8.411
                },
                {
                    "prefix": "Corr.",
                    "unit": "g",
                    "value": 103.21556814510464
                },
                {
                    "prefix": "Corr.",
                    "unit": "mmol/g",
                    "value": 3.06645609940766
                },
                {
                    "prefix": "Corr.",
                    "unit": "mass change(mg)",
                    "value": 13.926264373664857
                }
            ]
        },
        {
            "Z": {
                "unit": "---",
                "value": 0.7879603504965464
            },
            "elap_time": {
                "unit": "min",
                "value": 1029.2
            },
            "index": 22,
            "pressure": {
                "unit": "Bar",
                "value": 34.25581389148113
            },
            "sample_temp": {
                "unit": "\u00b0C",
                "value": 20.2
            },
            "weights": [
                {
                    "prefix": "",
                    "unit": "mg",
                    "value": 99.1782
                },
                {
                    "prefix": "",
                    "unit": "% chg",
                    "value": 9.053
                },
                {
                    "prefix": "Corr.",
                    "unit": "g",
                    "value": 103.36036454933537
                },
                {
                    "prefix": "Corr.",
                    "unit": "mmol/g",
                    "value": 3.1026409429629975
                },
                {
                    "prefix": "Corr.",
                    "unit": "mass change(mg)",
                    "value": 14.11036435293536
                }
            ]
        },
        {
            "Z": {
                "unit": "---",
                "value": 0.8125748287097112
            },
            "elap_time": {
                "unit": "min",
                "value": 1061.3
            },
            "index": 23,
            "pressure": {
                "unit": "Bar",
                "value": 30.943516864418076
            },
            "sample_temp": {
                "unit": "\u00b0C",
                "value": 20.21
            },
            "weights": [
                {
                    "prefix": "",
                    "unit": "mg",
                    "value": 99.836
                },
                {
                    "prefix": "",
                    "unit": "% chg",
                    "value": 9.776
                },
                {
                    "prefix": "Corr.",
                    "unit": "g",
                    "value": 103.49921739943173
                },
                {
                    "prefix": "Corr.",
                    "unit": "mmol/g",
                    "value": 3.1373404832219056
                },
                {
                    "prefix": "Corr.",
                    "unit": "mass change(mg)",
                    "value": 14.287340528076976
                }
            ]
        },
        {
            "Z": {
                "unit": "---",
                "value": 0.8332281064862245
            },
            "elap_time": {
                "unit": "min",
                "value": 1093.3
            },
            "index": 24,
            "pressure": {
                "unit": "Bar",
                "value": 28.020043994134113
            },
            "sample_temp": {
                "unit": "\u00b0C",
                "value": 20.2
            },
            "weights": [
                {
                    "prefix": "",
                    "unit": "mg",
                    "value": 100.3609
                },
                {
                    "prefix": "",
                    "unit": "% chg",
                    "value": 10.354
                },
                {
                    "prefix": "Corr.",
                    "unit": "g",
                    "value": 103.59591346194252
                },
                {
                    "prefix": "Corr.",
                    "unit": "mmol/g",
                    "value": 3.1615049775887303
                },
                {
                    "prefix": "Corr.",
                    "unit": "mass change(mg)",
                    "value": 14.410835826982437
                }
            ]
        },
        {
            "Z": {
                "unit": "---",
                "value": 0.8600402418066484
            },
            "elap_time": {
                "unit": "min",
                "value": 1125.8
            },
            "index": 25,
            "pressure": {
                "unit": "Bar",
                "value": 24.03917211038528
            },
            "sample_temp": {
                "unit": "\u00b0C",
                "value": 20.18
            },
            "weights": [
                {
                    "prefix": "",
                    "unit": "mg",
                    "value": 100.9734
                },
                {
                    "prefix": "",
                    "unit": "% chg",
                    "value": 11.027
                },
                {
                    "prefix": "Corr.",
                    "unit": "g",
                    "value": 103.6624664488521
                },
                {
                    "prefix": "Corr.",
                    "unit": "mmol/g",
                    "value": 3.1781366711190913
                },
                {
                    "prefix": "Corr.",
                    "unit": "mass change(mg)",
                    "value": 14.495953385748969
                }
            ]
        },
        {
            "Z": {
                "unit": "---",
                "value": 0.8775991246796903
            },
            "elap_time": {
                "unit": "min",
                "value": 1158.0
            },
            "index": 26,
            "pressure": {
                "unit": "Bar",
                "value": 21.329592054392744
            },
            "sample_temp": {
                "unit": "\u00b0C",
                "value": 20.2
            },
            "weights": [
                {
                    "prefix": "",
                    "unit": "mg",
                    "value": 101.3175
                },
                {
                    "prefix": "",
                    "unit": "% chg",
                    "value": 11.405
                },
                {
                    "prefix": "Corr.",
                    "unit": "g",
                    "value": 103.65557026387943
                },
                {
                    "prefix": "Corr.",
                    "unit": "mmol/g",
                    "value": 3.1764133039147002
                },
                {
                    "prefix": "Corr.",
                    "unit": "mass change(mg)",
                    "value": 14.487129026086272
                }
            ]
        },
        {
            "Z": {
                "unit": "---",
                "value": 0.902347365901012
            },
            "elap_time": {
                "unit": "min",
                "value": 1190.9
            },
            "index": 27,
            "pressure": {
                "unit": "Bar",
                "value": 17.351745100653247
            },
            "sample_temp": {
                "unit": "\u00b0C",
                "value": 20.19
            },
            "weights": [
                {
                    "prefix": "",
                    "unit": "mg",
                    "value": 101.7454
                },
                {
                    "prefix": "",
                    "unit": "% chg",
                    "value": 11.876
                },
                {
                    "prefix": "Corr.",
                    "unit": "g",
                    "value": 103.59533044285679
                },
                {
                    "prefix": "Corr.",
                    "unit": "mmol/g",
                    "value": 3.161359280224775
                },
                {
                    "prefix": "Corr.",
                    "unit": "mass change(mg)",
                    "value": 14.410090608473007
                }
            ]
        },
        {
            "Z": {
                "unit": "---",
                "value": 0.9189720838722645
            },
            "elap_time": {
                "unit": "min",
                "value": 1223.4
            },
            "index": 28,
            "pressure": {
                "unit": "Bar",
                "value": 14.584395413944806
            },
            "sample_temp": {
                "unit": "\u00b0C",
                "value": 20.19
            },
            "weights": [
                {
                    "prefix": "",
                    "unit": "mg",
                    "value": 101.9596
                },
                {
                    "prefix": "",
                    "unit": "% chg",
                    "value": 12.111
                },
                {
                    "prefix": "Corr.",
                    "unit": "g",
                    "value": 103.48636468764903
                },
                {
                    "prefix": "Corr.",
                    "unit": "mmol/g",
                    "value": 3.1341285708295388
                },
                {
                    "prefix": "Corr.",
                    "unit": "mass change(mg)",
                    "value": 14.270941179389219
                }
            ]
        },
        {
            "Z": {
                "unit": "---",
                "value": 0.9340537911121686
            },
            "elap_time": {
                "unit": "min",
                "value": 1256.3
            },
            "index": 29,
            "pressure": {
                "unit": "Bar",
                "value": 12.008485535261965
            },
            "sample_temp": {
                "unit": "\u00b0C",
                "value": 20.2
            },
            "weights": [
                {
                    "prefix": "",
                    "unit": "mg",
                    "value": 102.1059
                },
                {
                    "prefix": "",
                    "unit": "% chg",
                    "value": 12.272
                },
                {
                    "prefix": "Corr.",
                    "unit": "g",
                    "value": 103.34266601380982
                },
                {
                    "prefix": "Corr.",
                    "unit": "mmol/g",
                    "value": 3.0982180517831157
                },
                {
                    "prefix": "Corr.",
                    "unit": "mass change(mg)",
                    "value": 14.087836987988679
                }
            ]
        },
        {
            "Z": {
                "unit": "---",
                "value": 0.9489929358062575
            },
            "elap_time": {
                "unit": "min",
                "value": 1289.8
            },
            "index": 30,
            "pressure": {
                "unit": "Bar",
                "value": 9.393060925209971
            },
            "sample_temp": {
                "unit": "\u00b0C",
                "value": 20.2
            },
            "weights": [
                {
                    "prefix": "",
                    "unit": "mg",
                    "value": 102.1502
                },
                {
                    "prefix": "",
                    "unit": "% chg",
                    "value": 12.321
                },
                {
                    "prefix": "Corr.",
                    "unit": "g",
                    "value": 103.10237187716483
                },
                {
                    "prefix": "Corr.",
                    "unit": "mmol/g",
                    "value": 3.0381681783904835
                },
                {
                    "prefix": "Corr.",
                    "unit": "mass change(mg)",
                    "value": 13.782663195566498
                }
            ]
        },
        {
            "Z": {
                "unit": "---",
                "value": 0.9714730746230575
            },
            "elap_time": {
                "unit": "min",
                "value": 1327.3
            },
            "index": 31,
            "pressure": {
                "unit": "Bar",
                "value": 5.344127449673377
            },
            "sample_temp": {
                "unit": "\u00b0C",
                "value": 20.24
            },
            "weights": [
                {
                    "prefix": "",
                    "unit": "mg",
                    "value": 101.9014
                },
                {
                    "prefix": "",
                    "unit": "% chg",
                    "value": 12.047
                },
                {
                    "prefix": "Corr.",
                    "unit": "g",
                    "value": 102.4305246774292
                },
                {
                    "prefix": "Corr.",
                    "unit": "mmol/g",
                    "value": 2.8702725324683214
                },
                {
                    "prefix": "Corr.",
                    "unit": "mass change(mg)",
                    "value": 12.936154944589518
                }
            ]
        },
        {
            "Z": {
                "unit": "---",
                "value": 0.9896364397887001
            },
            "elap_time": {
                "unit": "min",
                "value": 1378.7
            },
            "index": 32,
            "pressure": {
                "unit": "Bar",
                "value": 1.966991067857619
            },
            "sample_temp": {
                "unit": "\u00b0C",
                "value": 20.17
            },
            "weights": [
                {
                    "prefix": "",
                    "unit": "mg",
                    "value": 100.6398
                },
                {
                    "prefix": "",
                    "unit": "% chg",
                    "value": 10.66
                },
                {
                    "prefix": "Corr.",
                    "unit": "g",
                    "value": 100.83102396317463
                },
                {
                    "prefix": "Corr.",
                    "unit": "mmol/g",
                    "value": 2.470554850116729
                },
                {
                    "prefix": "Corr.",
                    "unit": "mass change(mg)",
                    "value": 10.960777312956116
                }
            ]
        },
        {
            "Z": {
                "unit": "---",
                "value": 0.9937214557022787
            },
            "elap_time": {
                "unit": "min",
                "value": 1436.6
            },
            "index": 33,
            "pressure": {
                "unit": "Bar",
                "value": 1.1957072390347954
            },
            "sample_temp": {
                "unit": "\u00b0C",
                "value": 20.14
            },
            "weights": [
                {
                    "prefix": "",
                    "unit": "mg",
                    "value": 99.7258
                },
                {
                    "prefix": "",
                    "unit": "% chg",
                    "value": 9.655
                },
                {
                    "prefix": "Corr.",
                    "unit": "g",
                    "value": 99.84157644662797
                },
                {
                    "prefix": "Corr.",
                    "unit": "mmol/g",
                    "value": 2.2232903977798713
                },
                {
                    "prefix": "Corr.",
                    "unit": "mass change(mg)",
                    "value": 9.766980001371687
                }
            ]
        }
    ],
    "dataset": "20150601_8852_Aliq1_CO2_20C_45Bar_TGA-bad.xlsx",
    "header": {
        "absorbate": "CO2",
        "data_logging_interval": {
            "unit1": "min or",
            "unit2": "wt %",
            "value1": 2.0,
            "value2": 0.01
        },
        "equil_crit": [
            {
                "unit1": "wt % in",
                "unit2": "min",
                "value1": 0.01,
                "value2": 2.0
            },
            {
                "unit1": "wt % in",
                "unit2": "min",
                "value1": 0.01,
                "value2": 5.0
            }
        ],
        "experiment": {
            "id": "060115v1",
            "name": "GHP ST Isotherm",
            "started": "06-01-2015"
        },
        "filename": "060115v1.GIs~",
        "heating_rate": {
            "unit": "\u00b0C/min",
            "value": 1.0
        },
        "max_time": {
            "drying": {
                "unit": "min",
                "value": 60.0
            },
            "equil": {
                "unit": "min",
                "value": 30.0
            }
        },
        "notes": "Aliq #1 with Kalrez (jarod)",
        "operator": "LE",
        "pressure_steps": [
            "300.000",
            "500.000",
            "700.000",
            "1000.000",
            "1400.000",
            "2500.000",
            "5000.000",
            "7500.000",
            "10000.000",
            "12500.000",
            "15000.000",
            "17500.000",
            "20000.000",
            "22500.000",
            "25000.000",
            "27000.000",
            "30000.000",
            "33000.000",
            "29000.000",
            "27500.000",
            "25500.000",
            "23000.000",
            "21000.000",
            "18000.000",
            "16000.000",
            "13000.000",
            "11000.000",
            "9000.000",
            "7000.000",
            "4000.000",
            "1500.000",
            "900.000"
        ],
        "pump": "New pump !!!!! - First run",
        "run_started": "16:45:43",
        "sample": {
            "lot": "20 degC (Repeat with HT outgas)",
            "name": "RM8852 with UHPCO2 up to 45 bar"
        },
        "temperature": {
            "drying": 110.0,
            "run": {
                "unit": "\u00b0C",
                "value": 20.0
            }
        }
    }
}
