Repository: scottc99/Isotherm_Data_Parser

# NIST_Summer-Project
NIST collaboration project integrating Sumatra software for the purpose of reproducible results

File: iso_main/TGA/Data_Files/JSON/json_blankRuns/20150616_sheet2_SiShot_Aliq1_CO2_20C_45Bar_TGA.json
{
    "content": [
        {
            "Z": {
                "unit": "---",
                "value": 1.0000062146269952
            },
            "elap_time": {
                "unit": "min",
                "value": 359.8
            },
            "index": 1,
            "pressure": {
                "unit": "Bar",
                "value": 0.00018397546993734168
            },
            "sample_temp": {
                "unit": "\u00b0C",
                "value": 19.74
            },
            "weights": [
                {
                    "prefix": "",
                    "unit": "mg",
                    "value": 101.5304
                },
                {
                    "prefix": "",
                    "unit": "% chg",
                    "value": 0.0
                },
                {
                    "prefix": "Corr.",
                    "unit": "g",
                    "value": 101.53042833471123
                },
                {
                    "prefix": "Corr.",
                    "unit": "mmol/g",
                    "value": 0.0
                },
                {
                    "prefix": "Corr.",
                    "unit": "mass change(mg)",
                    "value": 0.0
                }
            ]
        },
        {
            "Z": {
                "unit": "---",
                "value": 0.9979046046196033
            },
            "elap_time": {
                "unit": "min",
                "value": 391.1
            },
            "index": 2,
            "pressure": {
                "unit": "Bar",
                "value": 0.401915744567391
            },
            "sample_temp": {
                "unit": "\u00b0C",
                "value": 20.14
            },
            "weights": [
                {
                    "prefix": "",
                    "unit": "mg",
                    "value": 101.4918
                },
                {
                    "prefix": "",
                    "unit": "% chg",
                    "value": -0.038
                },
                {
                    "prefix": "Corr.",
                    "unit": "g",
                    "value": 101.55374622856147
                },
                {
                    "prefix": "Corr.",
                    "unit": "mmol/g",
                    "value": 0.00521963850297941
                },
                {
                    "prefix": "Corr.",
                    "unit": "mass change(mg)",
                    "value": 0.023323249133201576
                }
            ]
        },
        {
            "Z": {
                "unit": "---",
                "value": 0.9965062039875491
            },
            "elap_time": {
                "unit": "min",
                "value": 422.4
            },
            "index": 3,
            "pressure": {
                "unit": "Bar",
                "value": 0.6677243034262098
            },
            "sample_temp": {
                "unit": "\u00b0C",
                "value": 20.13
            },
            "weights": [
                {
                    "prefix": "",
                    "unit": "mg",
                    "value": 101.4588
                },
                {
                    "prefix": "",
                    "unit": "% chg",
                    "value": -0.071
                },
                {
                    "prefix": "Corr.",
                    "unit": "g",
                    "value": 101.56186254485225
                },
                {
                    "prefix": "Corr.",
                    "unit": "mmol/g",
                    "value": 0.007036450831134739
                },
                {
                    "prefix": "Corr.",
                    "unit": "mass change(mg)",
                    "value": 0.03144394229307398
                }
            ]
        },
        {
            "Z": {
                "unit": "---",
                "value": 0.995046635205781
            },
            "elap_time": {
                "unit": "min",
                "value": 453.7
            },
            "index": 4,
            "pressure": {
                "unit": "Bar",
                "value": 0.944539394747367
            },
            "sample_temp": {
                "unit": "\u00b0C",
                "value": 20.12
            },
            "weights": [
                {
                    "prefix": "",
                    "unit": "mg",
                    "value": 101.4268
                },
                {
                    "prefix": "",
                    "unit": "% chg",
                    "value": -0.102
                },
                {
                    "prefix": "Corr.",
                    "unit": "g",
                    "value": 101.5728074895412
                },
                {
                    "prefix": "Corr.",
                    "unit": "mmol/g",
                    "value": 0.009486442887809948
                },
                {
                    "prefix": "Corr.",
                    "unit": "mass change(mg)",
                    "value": 0.04239684403697807
                }
            ]
        },
        {
            "Z": {
                "unit": "---",
                "value": 0.9930585710295503
            },
            "elap_time": {
                "unit": "min",
                "value": 485.1
            },
            "index": 5,
            "pressure": {
                "unit": "Bar",
                "value": 1.3209145447273696
            },
            "sample_temp": {
                "unit": "\u00b0C",
                "value": 20.13
            },
            "weights": [
                {
                    "prefix": "",
                    "unit": "mg",
                    "value": 101.3673
                },
                {
                    "prefix": "",
                    "unit": "% chg",
                    "value": -0.161
                },
                {
                    "prefix": "Corr.",
                    "unit": "g",
                    "value": 101.57188959530234
                },
                {
                    "prefix": "Corr.",
                    "unit": "mmol/g",
                    "value": 0.009280975098067589
                },
                {
                    "prefix": "Corr.",
                    "unit": "mass change(mg)",
                    "value": 0.04147819183189754
                }
            ]
        },
        {
            "Z": {
                "unit": "---",
                "value": 0.9903582400978197
            },
            "elap_time": {
                "unit": "min",
                "value": 516.5
            },
            "index": 6,
            "pressure": {
                "unit": "Bar",
                "value": 1.8313144914011465
            },
            "sample_temp": {
                "unit": "\u00b0C",
                "value": 20.18
            },
            "weights": [
                {
                    "prefix": "",
                    "unit": "mg",
                    "value": 101.305
                },
                {
                    "prefix": "",
                    "unit": "% chg",
                    "value": -0.222
                },
                {
                    "prefix": "Corr.",
                    "unit": "g",
                    "value": 101.5893677001966
                },
                {
                    "prefix": "Corr.",
                    "unit": "mmol/g",
                    "value": 0.013193394883969988
                },
                {
                    "prefix": "Corr.",
                    "unit": "mass change(mg)",
                    "value": 0.05897358033958687
                }
            ]
        },
        {
            "Z": {
                "unit": "---",
                "value": 0.9821009989672697
            },
            "elap_time": {
                "unit": "min",
                "value": 548.0
            },
            "index": 7,
            "pressure": {
                "unit": "Bar",
                "value": 3.377167044394081
            },
            "sample_temp": {
                "unit": "\u00b0C",
                "value": 20.17
            },
            "weights": [
                {
                    "prefix": "",
                    "unit": "mg",
                    "value": 101.1084
                },
                {
                    "prefix": "",
                    "unit": "% chg",
                    "value": -0.416
                },
                {
                    "prefix": "Corr.",
                    "unit": "g",
                    "value": 101.63723580103938
                },
                {
                    "prefix": "Corr.",
                    "unit": "mmol/g",
                    "value": 0.023908521379880296
                },
                {
                    "prefix": "Corr.",
                    "unit": "mass change(mg)",
                    "value": 0.10691982510620773
                }
            ]
        },
        {
            "Z": {
                "unit": "---",
                "value": 0.9640538179480463
            },
            "elap_time": {
                "unit": "min",
                "value": 579.9
            },
            "index": 8,
            "pressure": {
                "unit": "Bar",
                "value": 6.6819410745233965
            },
            "sample_temp": {
                "unit": "\u00b0C",
                "value": 20.04
            },
            "weights": [
                {
                    "prefix": "",
                    "unit": "mg",
                    "value": 100.6757
                },
                {
                    "prefix": "",
                    "unit": "% chg",
                    "value": -0.842
                },
                {
                    "prefix": "Corr.",
                    "unit": "g",
                    "value": 101.74209558221725
                },
                {
                    "prefix": "Corr.",
                    "unit": "mmol/g",
                    "value": 0.0473810594558052
                },
                {
                    "prefix": "Corr.",
                    "unit": "mass change(mg)",
                    "value": 0.21210852431732707
                }
            ]
        },
        {
            "Z": {
                "unit": "---",
                "value": 0.9457624010237561
            },
            "elap_time": {
                "unit": "min",
                "value": 611.7
            },
            "index": 9,
            "pressure": {
                "unit": "Bar",
                "value": 9.961583788828156
            },
            "sample_temp": {
                "unit": "\u00b0C",
                "value": 20.18
            },
            "weights": [
                {
                    "prefix": "",
                    "unit": "mg",
                    "value": 100.2283
                },
                {
                    "prefix": "",
                    "unit": "% chg",
                    "value": -1.282
                },
                {
                    "prefix": "Corr.",
                    "unit": "g",
                    "value": 101.84807988232363
                },
                {
                    "prefix": "Corr.",
                    "unit": "mmol/g",
                    "value": 0.07110531761993079
                },
                {
                    "prefix": "Corr.",
                    "unit": "mass change(mg)",
                    "value": 0.31864536303655905
                }
            ]
        },
        {
            "Z": {
                "unit": "---",
                "value": 0.926968723828208
            },
            "elap_time": {
                "unit": "min",
                "value": 643.5
            },
            "index": 10,
            "pressure": {
                "unit": "Bar",
                "value": 13.218141581122516
            },
            "sample_temp": {
                "unit": "\u00b0C",
                "value": 20.14
            },
            "weights": [
                {
                    "prefix": "",
                    "unit": "mg",
                    "value": 99.754
                },
                {
                    "prefix": "",
                    "unit": "% chg",
                    "value": -1.75
                },
                {
                    "prefix": "Corr.",
                    "unit": "g",
                    "value": 101.94717959116092
                },
                {
                    "prefix": "Corr.",
                    "unit": "mmol/g",
                    "value": 0.09328848129686688
                },
                {
                    "prefix": "Corr.",
                    "unit": "mass change(mg)",
                    "value": 0.4184618924885671
                }
            ]
        },
        {
            "Z": {
                "unit": "---",
                "value": 0.9069811855217906
            },
            "elap_time": {
                "unit": "min",
                "value": 675.4
            },
            "index": 11,
            "pressure": {
                "unit": "Bar",
                "value": 16.588192241034527
            },
            "sample_temp": {
                "unit": "\u00b0C",
                "value": 20.19
            },
            "weights": [
                {
                    "prefix": "",
                    "unit": "mg",
                    "value": 99.2354
                },
                {
                    "prefix": "",
                    "unit": "% chg",
                    "value": -2.26
                },
                {
                    "prefix": "Corr.",
                    "unit": "g",
                    "value": 102.0479200670777
                },
                {
                    "prefix": "Corr.",
                    "unit": "mmol/g",
                    "value": 0.1158389256157662
                },
                {
                    "prefix": "Corr.",
                    "unit": "mass change(mg)",
                    "value": 0.5201293425633302
                }
            ]
        },
        {
            "Z": {
                "unit": "---",
                "value": 0.8863455113741305
            },
            "elap_time": {
                "unit": "min",
                "value": 707.2
            },
            "index": 12,
            "pressure": {
                "unit": "Bar",
                "value": 19.9373070257299
            },
            "sample_temp": {
                "unit": "\u00b0C",
                "value": 20.17
            },
            "weights": [
                {
                    "prefix": "",
                    "unit": "mg",
                    "value": 98.6915
                },
                {
                    "prefix": "",
                    "unit": "% chg",
                    "value": -2.796
                },
                {
                    "prefix": "Corr.",
                    "unit": "g",
                    "value": 102.15079744120855
                },
                {
                    "prefix": "Corr.",
                    "unit": "mmol/g",
                    "value": 0.13886770799841935
                },
                {
                    "prefix": "Corr.",
                    "unit": "mass change(mg)",
                    "value": 0.624159672878343
                }
            ]
        },
        {
            "Z": {
                "unit": "---",
                "value": 0.8649976789257041
            },
            "elap_time": {
                "unit": "min",
                "value": 739.1
            },
            "index": 13,
            "pressure": {
                "unit": "Bar",
                "value": 23.284431409145444
            },
            "sample_temp": {
                "unit": "\u00b0C",
                "value": 20.19
            },
            "weights": [
                {
                    "prefix": "",
                    "unit": "mg",
                    "value": 98.1195
                },
                {
                    "prefix": "",
                    "unit": "% chg",
                    "value": -3.36
                },
                {
                    "prefix": "Corr.",
                    "unit": "g",
                    "value": 102.25897766092818
                },
                {
                    "prefix": "Corr.",
                    "unit": "mmol/g",
                    "value": 0.16308351598416895
                },
                {
                    "prefix": "Corr.",
                    "unit": "mass change(mg)",
                    "value": 0.7337771591871933
                }
            ]
        },
        {
            "Z": {
                "unit": "---",
                "value": 0.8429484138727987
            },
            "elap_time": {
                "unit": "min",
                "value": 771.0
            },
            "index": 14,
            "pressure": {
                "unit": "Bar",
                "value": 26.599742700973202
            },
            "sample_temp": {
                "unit": "\u00b0C",
                "value": 20.19
            },
            "weights": [
                {
                    "prefix": "",
                    "unit": "mg",
                    "value": 97.4921
                },
                {
                    "prefix": "",
                    "unit": "% chg",
                    "value": -3.977
                },
                {
                    "prefix": "Corr.",
                    "unit": "g",
                    "value": 102.34466415732741
                },
                {
                    "prefix": "Corr.",
                    "unit": "mmol/g",
                    "value": 0.18226417349395385
                },
                {
                    "prefix": "Corr.",
                    "unit": "mass change(mg)",
                    "value": 0.8207656874626688
                }
            ]
        },
        {
            "Z": {
                "unit": "---",
                "value": 0.8201891130747947
            },
            "elap_time": {
                "unit": "min",
                "value": 802.8
            },
            "index": 15,
            "pressure": {
                "unit": "Bar",
                "value": 29.874290094654047
            },
            "sample_temp": {
                "unit": "\u00b0C",
                "value": 20.19
            },
            "weights": [
                {
                    "prefix": "",
                    "unit": "mg",
                    "value": 96.8315
                },
                {
                    "prefix": "",
                    "unit": "% chg",
                    "value": -4.628
                },
                {
                    "prefix": "Corr.",
                    "unit": "g",
                    "value": 102.43266597185163
                },
                {
                    "prefix": "Corr.",
                    "unit": "mmol/g",
                    "value": 0.20196310781336144
                },
                {
                    "prefix": "Corr.",
                    "unit": "mass change(mg)",
                    "value": 0.9102552606964568
                }
            ]
        },
        {
            "Z": {
                "unit": "---",
                "value": 0.7963896535868141
            },
            "elap_time": {
                "unit": "min",
                "value": 834.8
            },
            "index": 16,
            "pressure": {
                "unit": "Bar",
                "value": 33.14040661245167
            },
            "sample_temp": {
                "unit": "\u00b0C",
                "value": 20.2
            },
            "weights": [
                {
                    "prefix": "",
                    "unit": "mg",
                    "value": 96.1104
                },
                {
                    "prefix": "",
                    "unit": "% chg",
                    "value": -5.338
                },
                {
                    "prefix": "Corr.",
                    "unit": "g",
                    "value": 102.50940231345457
                },
                {
                    "prefix": "Corr.",
                    "unit": "mmol/g",
                    "value": 0.21914030082148847
                },
                {
                    "prefix": "Corr.",
                    "unit": "mass change(mg)",
                    "value": 0.9884134154400624
                }
            ]
        },
        {
            "Z": {
                "unit": "---",
                "value": 0.7729997392682566
            },
            "elap_time": {
                "unit": "min",
                "value": 866.6
            },
            "index": 17,
            "pressure": {
                "unit": "Bar",
                "value": 36.178932142381015
            },
            "sample_temp": {
                "unit": "\u00b0C",
                "value": 20.19
            },
            "weights": [
                {
                    "prefix": "",
                    "unit": "mg",
                    "value": 95.3472
                },
                {
                    "prefix": "",
                    "unit": "% chg",
                    "value": -6.09
                },
                {
                    "prefix": "Corr.",
                    "unit": "g",
                    "value": 102.54452716744447
                },
                {
                    "prefix": "Corr.",
                    "unit": "mmol/g",
                    "value": 0.2270028908767807
                },
                {
                    "prefix": "Corr.",
                    "unit": "mass change(mg)",
                    "value": 1.0242277808665088
                }
            ]
        },
        {
            "Z": {
                "unit": "---",
                "value": 0.7414258054538784
            },
            "elap_time": {
                "unit": "min",
                "value": 898.9
            },
            "index": 18,
            "pressure": {
                "unit": "Bar",
                "value": 40.04031862418344
            },
            "sample_temp": {
                "unit": "\u00b0C",
                "value": 20.22
            },
            "weights": [
                {
                    "prefix": "",
                    "unit": "mg",
                    "value": 94.257
                },
                {
                    "prefix": "",
                    "unit": "% chg",
                    "value": -7.164
                },
                {
                    "prefix": "Corr.",
                    "unit": "g",
                    "value": 102.5608646849711
                },
                {
                    "prefix": "Corr.",
                    "unit": "mmol/g",
                    "value": 0.23065999370402454
                },
                {
                    "prefix": "Corr.",
                    "unit": "mass change(mg)",
                    "value": 1.0408942897106488
                }
            ]
        },
        {
            "Z": {
                "unit": "---",
                "value": 0.7062355016128854
            },
            "elap_time": {
                "unit": "min",
                "value": 931.4
            },
            "index": 19,
            "pressure": {
                "unit": "Bar",
                "value": 43.95864018130915
            },
            "sample_temp": {
                "unit": "\u00b0C",
                "value": 20.2
            },
            "weights": [
                {
                    "prefix": "",
                    "unit": "mg",
                    "value": 92.9677
                },
                {
                    "prefix": "",
                    "unit": "% chg",
                    "value": -8.434
                },
                {
                    "prefix": "Corr.",
                    "unit": "g",
                    "value": 102.53908416898918
                },
                {
                    "prefix": "Corr.",
                    "unit": "mmol/g",
                    "value": 0.22578449248748428
                },
                {
                    "prefix": "Corr.",
                    "unit": "mass change(mg)",
                    "value": 1.018676343485973
                }
            ]
        },
        {
            "Z": {
                "unit": "---",
                "value": 0.7509879439949763
            },
            "elap_time": {
                "unit": "min",
                "value": 963.9
            },
            "index": 20,
            "pressure": {
                "unit": "Bar",
                "value": 38.89718704172777
            },
            "sample_temp": {
                "unit": "\u00b0C",
                "value": 20.2
            },
            "weights": [
                {
                    "prefix": "",
                    "unit": "mg",
                    "value": 94.623
                },
                {
                    "prefix": "",
                    "unit": "% chg",
                    "value": -6.803
                },
                {
                    "prefix": "Corr.",
                    "unit": "g",
                    "value": 102.58762392219207
                },
                {
                    "prefix": "Corr.",
                    "unit": "mmol/g",
                    "value": 0.23664996628928642
                },
                {
                    "prefix": "Corr.",
                    "unit": "mass change(mg)",
                    "value": 1.0682037406869287
                }
            ]
        },
        {
            "Z": {
                "unit": "---",
                "value": 0.7672873910129739
            },
            "elap_time": {
                "unit": "min",
                "value": 995.6
            },
            "index": 21,
            "pressure": {
                "unit": "Bar",
                "value": 36.87900546593787
            },
            "sample_temp": {
                "unit": "\u00b0C",
                "value": 20.15
            },
            "weights": [
                {
                    "prefix": "",
                    "unit": "mg",
                    "value": 95.2066
                },
                {
                    "prefix": "",
                    "unit": "% chg",
                    "value": -6.228
                },
                {
                    "prefix": "Corr.",
                    "unit": "g",
                    "value": 102.59882555955681
                },
                {
                    "prefix": "Corr.",
                    "unit": "mmol/g",
                    "value": 0.23915741820844302
                },
                {
                    "prefix": "Corr.",
                    "unit": "mass change(mg)",
                    "value": 1.079639890209849
                }
            ]
        },
        {
            "Z": {
                "unit": "---",
                "value": 0.7877127189056432
            },
            "elap_time": {
                "unit": "min",
                "value": 1027.5
            },
            "index": 22,
            "pressure": {
                "unit": "Bar",
                "value": 34.284090121317156
            },
            "sample_temp": {
                "unit": "\u00b0C",
                "value": 20.19
            },
            "weights": [
                {
                    "prefix": "",
                    "unit": "mg",
                    "value": 95.8614
                },
                {
                    "prefix": "",
                    "unit": "% chg",
                    "value": -5.584
                },
                {
                    "prefix": "Corr.",
                    "unit": "g",
                    "value": 102.55438140262075
                },
                {
                    "prefix": "Corr.",
                    "unit": "mmol/g",
                    "value": 0.2292087309785443
                },
                {
                    "prefix": "Corr.",
                    "unit": "mass change(mg)",
                    "value": 1.0342798231737103
                }
            ]
        },
        {
            "Z": {
                "unit": "---",
                "value": 0.8124524660227039
            },
            "elap_time": {
                "unit": "min",
                "value": 1059.6
            },
            "index": 23,
            "pressure": {
                "unit": "Bar",
                "value": 30.945547260365284
            },
            "sample_temp": {
                "unit": "\u00b0C",
                "value": 20.17
            },
            "weights": [
                {
                    "prefix": "",
                    "unit": "mg",
                    "value": 96.6233
                },
                {
                    "prefix": "",
                    "unit": "% chg",
                    "value": -4.833
                },
                {
                    "prefix": "Corr.",
                    "unit": "g",
                    "value": 102.48096680613523
                },
                {
                    "prefix": "Corr.",
                    "unit": "mmol/g",
                    "value": 0.21277510035316594
                },
                {
                    "prefix": "Corr.",
                    "unit": "mass change(mg)",
                    "value": 0.9594375118444554
                }
            ]
        },
        {
            "Z": {
                "unit": "---",
                "value": 0.8338209551472954
            },
            "elap_time": {
                "unit": "min",
                "value": 1091.7
            },
            "index": 24,
            "pressure": {
                "unit": "Bar",
                "value": 27.93772696973737
            },
            "sample_temp": {
                "unit": "\u00b0C",
                "value": 20.21
            },
            "weights": [
                {
                    "prefix": "",
                    "unit": "mg",
                    "value": 97.2836
                },
                {
                    "prefix": "",
                    "unit": "% chg",
                    "value": -4.183
                },
                {
                    "prefix": "Corr.",
                    "unit": "g",
                    "value": 102.43569073849689
                },
                {
                    "prefix": "Corr.",
                    "unit": "mmol/g",
                    "value": 0.20264019248256437
                },
                {
                    "prefix": "Corr.",
                    "unit": "mass change(mg)",
                    "value": 0.9133338758866717
                }
            ]
        },
        {
            "Z": {
                "unit": "---",
                "value": 0.8607870969042143
            },
            "elap_time": {
                "unit": "min",
                "value": 1124.1
            },
            "index": 25,
            "pressure": {
                "unit": "Bar",
                "value": 23.919864018130916
            },
            "sample_temp": {
                "unit": "\u00b0C",
                "value": 20.16
            },
            "weights": [
                {
                    "prefix": "",
                    "unit": "mg",
                    "value": 98.0696
                },
                {
                    "prefix": "",
                    "unit": "% chg",
                    "value": -3.409
                },
                {
                    "prefix": "Corr.",
                    "unit": "g",
                    "value": 102.34328218463399
                },
                {
                    "prefix": "Corr.",
                    "unit": "mmol/g",
                    "value": 0.1819548231758253
                },
                {
                    "prefix": "Corr.",
                    "unit": "mass change(mg)",
                    "value": 0.8193615677781015
                }
            ]
        },
        {
            "Z": {
                "unit": "---",
                "value": 0.877422585772831
            },
            "elap_time": {
                "unit": "min",
                "value": 1156.2
            },
            "index": 26,
            "pressure": {
                "unit": "Bar",
                "value": 21.3523263564858
            },
            "sample_temp": {
                "unit": "\u00b0C",
                "value": 20.18
            },
            "weights": [
                {
                    "prefix": "",
                    "unit": "mg",
                    "value": 98.5146
                },
                {
                    "prefix": "",
                    "unit": "% chg",
                    "value": -2.97
                },
                {
                    "prefix": "Corr.",
                    "unit": "g",
                    "value": 102.25696413458245
                },
                {
                    "prefix": "Corr.",
                    "unit": "mmol/g",
                    "value": 0.16263279433201358
                },
                {
                    "prefix": "Corr.",
                    "unit": "mass change(mg)",
                    "value": 0.731734775953088
                }
            ]
        },
        {
            "Z": {
                "unit": "---",
                "value": 0.90295240285218
            },
            "elap_time": {
                "unit": "min",
                "value": 1189.1
            },
            "index": 27,
            "pressure": {
                "unit": "Bar",
                "value": 17.250389281429143
            },
            "sample_temp": {
                "unit": "\u00b0C",
                "value": 20.18
            },
            "weights": [
                {
                    "prefix": "",
                    "unit": "mg",
                    "value": 99.1903
                },
                {
                    "prefix": "",
                    "unit": "% chg",
                    "value": -2.305
                },
                {
                    "prefix": "Corr.",
                    "unit": "g",
                    "value": 102.12824522827376
                },
                {
                    "prefix": "Corr.",
                    "unit": "mmol/g",
                    "value": 0.133819464802961
                },
                {
                    "prefix": "Corr.",
                    "unit": "mass change(mg)",
                    "value": 0.6013368731793786
                }
            ]
        },
        {
            "Z": {
                "unit": "---",
                "value": 0.9188643752376322
            },
            "elap_time": {
                "unit": "min",
                "value": 1221.7
            },
            "index": 28,
            "pressure": {
                "unit": "Bar",
                "value": 14.600889214771364
            },
            "sample_temp": {
                "unit": "\u00b0C",
                "value": 20.18
            },
            "weights": [
                {
                    "prefix": "",
                    "unit": "mg",
                    "value": 99.6016
                },
                {
                    "prefix": "",
                    "unit": "% chg",
                    "value": -1.9
                },
                {
                    "prefix": "Corr.",
                    "unit": "g",
                    "value": 102.0452417960758
                },
                {
                    "prefix": "Corr.",
                    "unit": "mmol/g",
                    "value": 0.11523940292590806
                },
                {
                    "prefix": "Corr.",
                    "unit": "mass change(mg)",
                    "value": 0.5174238403844265
                }
            ]
        },
        {
            "Z": {
                "unit": "---",
                "value": 0.9345709299923406
            },
            "elap_time": {
                "unit": "min",
                "value": 1254.5
            },
            "index": 29,
            "pressure": {
                "unit": "Bar",
                "value": 11.9217157712305
            },
            "sample_temp": {
                "unit": "\u00b0C",
                "value": 20.22
            },
            "weights": [
                {
                    "prefix": "",
                    "unit": "mg",
                    "value": 100.004
                },
                {
                    "prefix": "",
                    "unit": "% chg",
                    "value": -1.503
                },
                {
                    "prefix": "Corr.",
                    "unit": "g",
                    "value": 101.96544859986818
                },
                {
                    "prefix": "Corr.",
                    "unit": "mmol/g",
                    "value": 0.09737794245798921
                },
                {
                    "prefix": "Corr.",
                    "unit": "mass change(mg)",
                    "value": 0.43688416580428496
                }
            ]
        },
        {
            "Z": {
                "unit": "---",
                "value": 0.9489275483815495
            },
            "elap_time": {
                "unit": "min",
                "value": 1288.0
            },
            "index": 30,
            "pressure": {
                "unit": "Bar",
                "value": 9.402495667244366
            },
            "sample_temp": {
                "unit": "\u00b0C",
                "value": 20.18
            },
            "weights": [
                {
                    "prefix": "",
                    "unit": "mg",
                    "value": 100.3424
                },
                {
                    "prefix": "",
                    "unit": "% chg",
                    "value": -1.17
                },
                {
                    "prefix": "Corr.",
                    "unit": "g",
                    "value": 101.86617112705059
                },
                {
                    "prefix": "Corr.",
                    "unit": "mmol/g",
                    "value": 0.07515498686322401
                },
                {
                    "prefix": "Corr.",
                    "unit": "mass change(mg)",
                    "value": 0.3368530331258583
                }
            ]
        },
        {
            "Z": {
                "unit": "---",
                "value": 0.9714600591750746
            },
            "elap_time": {
                "unit": "min",
                "value": 1325.5
            },
            "index": 31,
            "pressure": {
                "unit": "Bar",
                "value": 5.343486201839754
            },
            "sample_temp": {
                "unit": "\u00b0C",
                "value": 20.19
            },
            "weights": [
                {
                    "prefix": "",
                    "unit": "mg",
                    "value": 100.8994
                },
                {
                    "prefix": "",
                    "unit": "% chg",
                    "value": -0.622
                },
                {
                    "prefix": "Corr.",
                    "unit": "g",
                    "value": 101.74525240950622
                },
                {
                    "prefix": "Corr.",
                    "unit": "mmol/g",
                    "value": 0.0480877054921336
                },
                {
                    "prefix": "Corr.",
                    "unit": "mass change(mg)",
                    "value": 0.2152786122560098
                }
            ]
        },
        {
            "Z": {
                "unit": "---",
                "value": 0.989649774275068
            },
            "elap_time": {
                "unit": "min",
                "value": 1376.6
            },
            "index": 32,
            "pressure": {
                "unit": "Bar",
                "value": 1.9647033728836154
            },
            "sample_temp": {
                "unit": "\u00b0C",
                "value": 20.18
            },
            "weights": [
                {
                    "prefix": "",
                    "unit": "mg",
                    "value": 101.2989
                },
                {
                    "prefix": "",
                    "unit": "% chg",
                    "value": -0.228
                },
                {
                    "prefix": "Corr.",
                    "unit": "g",
                    "value": 101.60419881162635
                },
                {
                    "prefix": "Corr.",
                    "unit": "mmol/g",
                    "value": 0.016513293360130545
                },
                {
                    "prefix": "Corr.",
                    "unit": "mass change(mg)",
                    "value": 0.07382407743028618
                }
            ]
        },
        {
            "Z": {
                "unit": "---",
                "value": 0.9937357432054844
            },
            "elap_time": {
                "unit": "min",
                "value": 1433.5
            },
            "index": 33,
            "pressure": {
                "unit": "Bar",
                "value": 1.192333022263698
            },
            "sample_temp": {
                "unit": "\u00b0C",
                "value": 20.09
            },
            "weights": [
                {
                    "prefix": "",
                    "unit": "mg",
                    "value": 101.3782
                },
                {
                    "prefix": "",
                    "unit": "% chg",
                    "value": -0.15
                },
                {
                    "prefix": "Corr.",
                    "unit": "g",
                    "value": 101.56277359916163
                },
                {
                    "prefix": "Corr.",
                    "unit": "mmol/g",
                    "value": 0.0072403875237926985
                },
                {
                    "prefix": "Corr.",
                    "unit": "mass change(mg)",
                    "value": 0.0323555689093627
                }
            ]
        }
    ],
    "dataset": "20150616_SiShot_Aliq1_CO2_20C_45Bar_TGA.xlsx",
    "header": {
        "absorbate": "CO2",
        "data_logging_interval": {
            "unit1": "min or",
            "unit2": "wt %",
            "value1": 2.0,
            "value2": 0.01
        },
        "equil_crit": [
            {
                "unit1": "wt % in",
                "unit2": "min",
                "value1": 0.01,
                "value2": 2.0
            },
            {
                "unit1": "wt % in",
                "unit2": "min",
                "value1": 0.01,
                "value2": 5.0
            }
        ],
        "experiment": {
            "id": "061615v1",
            "name": "GHP ST Isotherm",
            "started": "06-16-2015"
        },
        "filename": "061615v1.GIs~",
        "heating_rate": {
            "unit": "\u00b0C/min",
            "value": 1.0
        },
        "max_time": {
            "drying": {
                "unit": "min",
                "value": 60.0
            },
            "equil": {
                "unit": "min",
                "value": 30.0
            }
        },
        "notes": "SI Shot with Kalrez (Jarod)",
        "operator": "JH",
        "pressure_steps": [
            "300.000",
            "500.000",
            "700.000",
            "1000.000",
            "1400.000",
            "2500.000",
            "5000.000",
            "7500.000",
            "10000.000",
            "12500.000",
            "15000.000",
            "17500.000",
            "20000.000",
            "22500.000",
            "25000.000",
            "27000.000",
            "30000.000",
            "33000.000",
            "29000.000",
            "27500.000",
            "25500.000",
            "23000.000",
            "21000.000",
            "18000.000",
            "16000.000",
            "13000.000",
            "11000.000",
            "9000.000",
            "7000.000",
            "4000.000",
            "1500.000",
            "900.000"
        ],
        "pump": "New pump - Run 3",
        "run_started": "13:13:36",
        "sample": {
            "lot": "20 degC (Repeat with HT outgas)",
            "name": "SiShot with UHPCO2 up to 45 bar"
        },
        "temperature": {
            "drying": 110.0,
            "run": {
                "unit": "\u00b0C",
                "value": 20.0
            }
        }
    }
}
