Repository: scottc99/Isotherm_Data_Parser

# NIST_Summer-Project
NIST collaboration project integrating Sumatra software for the purpose of reproducible results

File: iso_main/TGA/Data_Files/JSON/json_blank/20150616_sheet4_SiShot_Aliq1_CO2_20C_45Bar_TGA.json
{
    "content": [
        {
            "Z": {
                "unit": "---",
                "value": 1.000006236669325
            },
            "elap_time": {
                "unit": "min",
                "value": 448.1
            },
            "index": 1,
            "pressure": {
                "unit": "Bar",
                "value": 0.00019330755899213436
            },
            "sample_temp": {
                "unit": "\u00b0C",
                "value": 20.02
            },
            "weights": [
                {
                    "prefix": "",
                    "unit": "mg",
                    "value": 101.5662
                },
                {
                    "prefix": "",
                    "unit": "% chg",
                    "value": 0.0
                },
                {
                    "prefix": "Corr.",
                    "unit": "g",
                    "value": 101.56622974354497
                },
                {
                    "prefix": "Corr.",
                    "unit": "% chg",
                    "value": 0.0
                },
                {
                    "prefix": "",
                    "unit": "mass change(mg)",
                    "value": 0.0
                }
            ]
        },
        {
            "Z": {
                "unit": "---",
                "value": 0.9979008094173716
            },
            "elap_time": {
                "unit": "min",
                "value": 495.3
            },
            "index": 2,
            "pressure": {
                "unit": "Bar",
                "value": 0.4025023330222636
            },
            "sample_temp": {
                "unit": "\u00b0C",
                "value": 20.11
            },
            "weights": [
                {
                    "prefix": "",
                    "unit": "mg",
                    "value": 101.5181
                },
                {
                    "prefix": "",
                    "unit": "% chg",
                    "value": -0.047
                },
                {
                    "prefix": "Corr.",
                    "unit": "g",
                    "value": 101.58014321990196
                },
                {
                    "prefix": "Corr.",
                    "unit": "% chg",
                    "value": 0.013698919800529652
                },
                {
                    "prefix": "",
                    "unit": "mass change(mg)",
                    "value": 0.013913476356989918
                }
            ]
        },
        {
            "Z": {
                "unit": "---",
                "value": 0.9965121225594734
            },
            "elap_time": {
                "unit": "min",
                "value": 526.6
            },
            "index": 3,
            "pressure": {
                "unit": "Bar",
                "value": 0.6663004932675642
            },
            "sample_temp": {
                "unit": "\u00b0C",
                "value": 20.09
            },
            "weights": [
                {
                    "prefix": "",
                    "unit": "mg",
                    "value": 101.4783
                },
                {
                    "prefix": "",
                    "unit": "% chg",
                    "value": -0.087
                },
                {
                    "prefix": "Corr.",
                    "unit": "g",
                    "value": 101.58115619835455
                },
                {
                    "prefix": "Corr.",
                    "unit": "% chg",
                    "value": 0.014696277342648459
                },
                {
                    "prefix": "",
                    "unit": "mass change(mg)",
                    "value": 0.014926454809582879
                }
            ]
        },
        {
            "Z": {
                "unit": "---",
                "value": 0.9951246219137719
            },
            "elap_time": {
                "unit": "min",
                "value": 566.6
            },
            "index": 4,
            "pressure": {
                "unit": "Bar",
                "value": 0.9296547127049726
            },
            "sample_temp": {
                "unit": "\u00b0C",
                "value": 20.11
            },
            "weights": [
                {
                    "prefix": "",
                    "unit": "mg",
                    "value": 101.4417
                },
                {
                    "prefix": "",
                    "unit": "% chg",
                    "value": -0.123
                },
                {
                    "prefix": "Corr.",
                    "unit": "g",
                    "value": 101.58540024374567
                },
                {
                    "prefix": "Corr.",
                    "unit": "% chg",
                    "value": 0.01887487627443372
                },
                {
                    "prefix": "",
                    "unit": "mass change(mg)",
                    "value": 0.019170500200701216
                }
            ]
        },
        {
            "Z": {
                "unit": "---",
                "value": 0.9930762784872665
            },
            "elap_time": {
                "unit": "min",
                "value": 597.9
            },
            "index": 5,
            "pressure": {
                "unit": "Bar",
                "value": 1.3171230502599653
            },
            "sample_temp": {
                "unit": "\u00b0C",
                "value": 20.1
            },
            "weights": [
                {
                    "prefix": "",
                    "unit": "mg",
                    "value": 101.3775
                },
                {
                    "prefix": "",
                    "unit": "% chg",
                    "value": -0.186
                },
                {
                    "prefix": "Corr.",
                    "unit": "g",
                    "value": 101.58151958158425
                },
                {
                    "prefix": "Corr.",
                    "unit": "% chg",
                    "value": 0.015054056922154878
                },
                {
                    "prefix": "",
                    "unit": "mass change(mg)",
                    "value": 0.015289838039279857
                }
            ]
        },
        {
            "Z": {
                "unit": "---",
                "value": 0.9903483831334915
            },
            "elap_time": {
                "unit": "min",
                "value": 629.3
            },
            "index": 6,
            "pressure": {
                "unit": "Bar",
                "value": 1.8317264364751367
            },
            "sample_temp": {
                "unit": "\u00b0C",
                "value": 20.11
            },
            "weights": [
                {
                    "prefix": "",
                    "unit": "mg",
                    "value": 101.3134
                },
                {
                    "prefix": "",
                    "unit": "% chg",
                    "value": -0.249
                },
                {
                    "prefix": "Corr.",
                    "unit": "g",
                    "value": 101.59790238932322
                },
                {
                    "prefix": "Corr.",
                    "unit": "% chg",
                    "value": 0.031184229106693658
                },
                {
                    "prefix": "",
                    "unit": "mass change(mg)",
                    "value": 0.0316726457782579
                }
            ]
        },
        {
            "Z": {
                "unit": "---",
                "value": 0.9822084079520823
            },
            "elap_time": {
                "unit": "min",
                "value": 660.8
            },
            "index": 7,
            "pressure": {
                "unit": "Bar",
                "value": 3.3564164778029597
            },
            "sample_temp": {
                "unit": "\u00b0C",
                "value": 20.15
            },
            "weights": [
                {
                    "prefix": "",
                    "unit": "mg",
                    "value": 101.1208
                },
                {
                    "prefix": "",
                    "unit": "% chg",
                    "value": -0.439
                },
                {
                    "prefix": "Corr.",
                    "unit": "g",
                    "value": 101.64636479687098
                },
                {
                    "prefix": "Corr.",
                    "unit": "% chg",
                    "value": 0.07889930888284316
                },
                {
                    "prefix": "",
                    "unit": "mass change(mg)",
                    "value": 0.08013505332601767
                }
            ]
        },
        {
            "Z": {
                "unit": "---",
                "value": 0.9639651207662209
            },
            "elap_time": {
                "unit": "min",
                "value": 692.6
            },
            "index": 8,
            "pressure": {
                "unit": "Bar",
                "value": 6.694183442207705
            },
            "sample_temp": {
                "unit": "\u00b0C",
                "value": 19.99
            },
            "weights": [
                {
                    "prefix": "",
                    "unit": "mg",
                    "value": 100.6756
                },
                {
                    "prefix": "",
                    "unit": "% chg",
                    "value": -0.877
                },
                {
                    "prefix": "Corr.",
                    "unit": "g",
                    "value": 101.74422992429673
                },
                {
                    "prefix": "Corr.",
                    "unit": "% chg",
                    "value": 0.17525528042265365
                },
                {
                    "prefix": "",
                    "unit": "mass change(mg)",
                    "value": 0.17800018075176638
                }
            ]
        },
        {
            "Z": {
                "unit": "---",
                "value": 0.9454515868232082
            },
            "elap_time": {
                "unit": "min",
                "value": 724.5
            },
            "index": 9,
            "pressure": {
                "unit": "Bar",
                "value": 9.963776829756032
            },
            "sample_temp": {
                "unit": "\u00b0C",
                "value": 19.72
            },
            "weights": [
                {
                    "prefix": "",
                    "unit": "mg",
                    "value": 100.2246
                },
                {
                    "prefix": "",
                    "unit": "% chg",
                    "value": -1.321
                },
                {
                    "prefix": "Corr.",
                    "unit": "g",
                    "value": 101.84781452895278
                },
                {
                    "prefix": "Corr.",
                    "unit": "% chg",
                    "value": 0.2772425304343955
                },
                {
                    "prefix": "",
                    "unit": "mass change(mg)",
                    "value": 0.28158478540781573
                }
            ]
        },
        {
            "Z": {
                "unit": "---",
                "value": 0.9268117661150469
            },
            "elap_time": {
                "unit": "min",
                "value": 756.3
            },
            "index": 10,
            "pressure": {
                "unit": "Bar",
                "value": 13.232778296227169
            },
            "sample_temp": {
                "unit": "\u00b0C",
                "value": 20.06
            },
            "weights": [
                {
                    "prefix": "",
                    "unit": "mg",
                    "value": 99.7498
                },
                {
                    "prefix": "",
                    "unit": "% chg",
                    "value": -1.788
                },
                {
                    "prefix": "Corr.",
                    "unit": "g",
                    "value": 101.94637910963553
                },
                {
                    "prefix": "Corr.",
                    "unit": "% chg",
                    "value": 0.37428716912150994
                },
                {
                    "prefix": "",
                    "unit": "mass change(mg)",
                    "value": 0.3801493660905635
                }
            ]
        },
        {
            "Z": {
                "unit": "---",
                "value": 0.9069658968103904
            },
            "elap_time": {
                "unit": "min",
                "value": 788.1
            },
            "index": 11,
            "pressure": {
                "unit": "Bar",
                "value": 16.57919210771897
            },
            "sample_temp": {
                "unit": "\u00b0C",
                "value": 20.13
            },
            "weights": [
                {
                    "prefix": "",
                    "unit": "mg",
                    "value": 99.2461
                },
                {
                    "prefix": "",
                    "unit": "% chg",
                    "value": -2.284
                },
                {
                    "prefix": "Corr.",
                    "unit": "g",
                    "value": 102.05771655437489
                },
                {
                    "prefix": "Corr.",
                    "unit": "% chg",
                    "value": 0.4839077044318093
                },
                {
                    "prefix": "",
                    "unit": "mass change(mg)",
                    "value": 0.49148681082992596
                }
            ]
        },
        {
            "Z": {
                "unit": "---",
                "value": 0.8865960793167836
            },
            "elap_time": {
                "unit": "min",
                "value": 820.0
            },
            "index": 12,
            "pressure": {
                "unit": "Bar",
                "value": 19.881061191841088
            },
            "sample_temp": {
                "unit": "\u00b0C",
                "value": 20.1
            },
            "weights": [
                {
                    "prefix": "",
                    "unit": "mg",
                    "value": 98.7025
                },
                {
                    "prefix": "",
                    "unit": "% chg",
                    "value": -2.82
                },
                {
                    "prefix": "Corr.",
                    "unit": "g",
                    "value": 102.15188655332351
                },
                {
                    "prefix": "Corr.",
                    "unit": "% chg",
                    "value": 0.5766255292308541
                },
                {
                    "prefix": "",
                    "unit": "mass change(mg)",
                    "value": 0.5856568097785413
                }
            ]
        },
        {
            "Z": {
                "unit": "---",
                "value": 0.8651285373994811
            },
            "elap_time": {
                "unit": "min",
                "value": 851.8
            },
            "index": 13,
            "pressure": {
                "unit": "Bar",
                "value": 23.24517664311425
            },
            "sample_temp": {
                "unit": "\u00b0C",
                "value": 20.12
            },
            "weights": [
                {
                    "prefix": "",
                    "unit": "mg",
                    "value": 98.115
                },
                {
                    "prefix": "",
                    "unit": "% chg",
                    "value": -3.398
                },
                {
                    "prefix": "Corr.",
                    "unit": "g",
                    "value": 102.24786011379037
                },
                {
                    "prefix": "Corr.",
                    "unit": "% chg",
                    "value": 0.6711191032359077
                },
                {
                    "prefix": "",
                    "unit": "mass change(mg)",
                    "value": 0.6816303702454007
                }
            ]
        },
        {
            "Z": {
                "unit": "---",
                "value": 0.8436626517669237
            },
            "elap_time": {
                "unit": "min",
                "value": 883.7
            },
            "index": 14,
            "pressure": {
                "unit": "Bar",
                "value": 26.478821490467936
            },
            "sample_temp": {
                "unit": "\u00b0C",
                "value": 20.14
            },
            "weights": [
                {
                    "prefix": "",
                    "unit": "mg",
                    "value": 97.5257
                },
                {
                    "prefix": "",
                    "unit": "% chg",
                    "value": -3.978
                },
                {
                    "prefix": "Corr.",
                    "unit": "g",
                    "value": 102.35293793542904
                },
                {
                    "prefix": "Corr.",
                    "unit": "% chg",
                    "value": 0.7745765436705827
                },
                {
                    "prefix": "",
                    "unit": "mass change(mg)",
                    "value": 0.7867081918840739
                }
            ]
        },
        {
            "Z": {
                "unit": "---",
                "value": 0.8199251027894634
            },
            "elap_time": {
                "unit": "min",
                "value": 915.7
            },
            "index": 15,
            "pressure": {
                "unit": "Bar",
                "value": 29.886285828556193
            },
            "sample_temp": {
                "unit": "\u00b0C",
                "value": 20.12
            },
            "weights": [
                {
                    "prefix": "",
                    "unit": "mg",
                    "value": 96.8383
                },
                {
                    "prefix": "",
                    "unit": "% chg",
                    "value": -4.655
                },
                {
                    "prefix": "Corr.",
                    "unit": "g",
                    "value": 102.44485717998363
                },
                {
                    "prefix": "Corr.",
                    "unit": "% chg",
                    "value": 0.8650783224475298
                },
                {
                    "prefix": "",
                    "unit": "mass change(mg)",
                    "value": 0.8786274364386628
                }
            ]
        },
        {
            "Z": {
                "unit": "---",
                "value": 0.7947304746688371
            },
            "elap_time": {
                "unit": "min",
                "value": 947.6
            },
            "index": 16,
            "pressure": {
                "unit": "Bar",
                "value": 33.32926276496467
            },
            "sample_temp": {
                "unit": "\u00b0C",
                "value": 20.12
            },
            "weights": [
                {
                    "prefix": "",
                    "unit": "mg",
                    "value": 96.0472
                },
                {
                    "prefix": "",
                    "unit": "% chg",
                    "value": -5.434
                },
                {
                    "prefix": "Corr.",
                    "unit": "g",
                    "value": 102.49786270018029
                },
                {
                    "prefix": "Corr.",
                    "unit": "% chg",
                    "value": 0.9172664565650434
                },
                {
                    "prefix": "",
                    "unit": "mass change(mg)",
                    "value": 0.9316329566353261
                }
            ]
        },
        {
            "Z": {
                "unit": "---",
                "value": 0.7728874452946849
            },
            "elap_time": {
                "unit": "min",
                "value": 979.4
            },
            "index": 17,
            "pressure": {
                "unit": "Bar",
                "value": 36.1754046127183
            },
            "sample_temp": {
                "unit": "\u00b0C",
                "value": 20.15
            },
            "weights": [
                {
                    "prefix": "",
                    "unit": "mg",
                    "value": 95.3416
                },
                {
                    "prefix": "",
                    "unit": "% chg",
                    "value": -6.129
                },
                {
                    "prefix": "Corr.",
                    "unit": "g",
                    "value": 102.54025259852862
                },
                {
                    "prefix": "Corr.",
                    "unit": "% chg",
                    "value": 0.9590026699258891
                },
                {
                    "prefix": "",
                    "unit": "mass change(mg)",
                    "value": 0.9740228549836587
                }
            ]
        },
        {
            "Z": {
                "unit": "---",
                "value": 0.7406804839637249
            },
            "elap_time": {
                "unit": "min",
                "value": 1011.7
            },
            "index": 18,
            "pressure": {
                "unit": "Bar",
                "value": 40.04757765631249
            },
            "sample_temp": {
                "unit": "\u00b0C",
                "value": 20.06
            },
            "weights": [
                {
                    "prefix": "",
                    "unit": "mg",
                    "value": 94.2539
                },
                {
                    "prefix": "",
                    "unit": "% chg",
                    "value": -7.2
                },
                {
                    "prefix": "Corr.",
                    "unit": "g",
                    "value": 102.5721640417452
                },
                {
                    "prefix": "Corr.",
                    "unit": "% chg",
                    "value": 0.9904220140298776
                },
                {
                    "prefix": "",
                    "unit": "mass change(mg)",
                    "value": 1.0059342982002306
                }
            ]
        },
        {
            "Z": {
                "unit": "---",
                "value": 0.7057243690224324
            },
            "elap_time": {
                "unit": "min",
                "value": 1044.2
            },
            "index": 19,
            "pressure": {
                "unit": "Bar",
                "value": 43.984922010398606
            },
            "sample_temp": {
                "unit": "\u00b0C",
                "value": 20.15
            },
            "weights": [
                {
                    "prefix": "",
                    "unit": "mg",
                    "value": 92.929
                },
                {
                    "prefix": "",
                    "unit": "% chg",
                    "value": -8.504
                },
                {
                    "prefix": "Corr.",
                    "unit": "g",
                    "value": 102.51467682489468
                },
                {
                    "prefix": "Corr.",
                    "unit": "% chg",
                    "value": 0.9338212944839483
                },
                {
                    "prefix": "",
                    "unit": "mass change(mg)",
                    "value": 0.9484470813497126
                }
            ]
        },
        {
            "Z": {
                "unit": "---",
                "value": 0.7508367642606093
            },
            "elap_time": {
                "unit": "min",
                "value": 1076.7
            },
            "index": 20,
            "pressure": {
                "unit": "Bar",
                "value": 38.88639248100253
            },
            "sample_temp": {
                "unit": "\u00b0C",
                "value": 20.14
            },
            "weights": [
                {
                    "prefix": "",
                    "unit": "mg",
                    "value": 94.6026
                },
                {
                    "prefix": "",
                    "unit": "% chg",
                    "value": -6.856
                },
                {
                    "prefix": "Corr.",
                    "unit": "g",
                    "value": 102.56824602529916
                },
                {
                    "prefix": "Corr.",
                    "unit": "% chg",
                    "value": 0.9865644164249165
                },
                {
                    "prefix": "",
                    "unit": "mass change(mg)",
                    "value": 1.0020162817541944
                }
            ]
        },
        {
            "Z": {
                "unit": "---",
                "value": 0.7674204285117955
            },
            "elap_time": {
                "unit": "min",
                "value": 1108.4
            },
            "index": 21,
            "pressure": {
                "unit": "Bar",
                "value": 36.862399680042664
            },
            "sample_temp": {
                "unit": "\u00b0C",
                "value": 20.15
            },
            "weights": [
                {
                    "prefix": "",
                    "unit": "mg",
                    "value": 95.182
                },
                {
                    "prefix": "",
                    "unit": "% chg",
                    "value": -6.286
                },
                {
                    "prefix": "Corr.",
                    "unit": "g",
                    "value": 102.56961609175998
                },
                {
                    "prefix": "Corr.",
                    "unit": "% chg",
                    "value": 0.9879133554022536
                },
                {
                    "prefix": "",
                    "unit": "mass change(mg)",
                    "value": 1.0033863482150167
                }
            ]
        },
        {
            "Z": {
                "unit": "---",
                "value": 0.7875796764747062
            },
            "elap_time": {
                "unit": "min",
                "value": 1140.3
            },
            "index": 22,
            "pressure": {
                "unit": "Bar",
                "value": 34.280645247300356
            },
            "sample_temp": {
                "unit": "\u00b0C",
                "value": 20.14
            },
            "weights": [
                {
                    "prefix": "",
                    "unit": "mg",
                    "value": 95.8541
                },
                {
                    "prefix": "",
                    "unit": "% chg",
                    "value": -5.624
                },
                {
                    "prefix": "Corr.",
                    "unit": "g",
                    "value": 102.54868044981482
                },
                {
                    "prefix": "Corr.",
                    "unit": "% chg",
                    "value": 0.9673005572329992
                },
                {
                    "prefix": "",
                    "unit": "mass change(mg)",
                    "value": 0.9824507062698586
                }
            ]
        },
        {
            "Z": {
                "unit": "---",
                "value": 0.8148674346137705
            },
            "elap_time": {
                "unit": "min",
                "value": 1172.4
            },
            "index": 23,
            "pressure": {
                "unit": "Bar",
                "value": 30.588733502199705
            },
            "sample_temp": {
                "unit": "\u00b0C",
                "value": 20.11
            },
            "weights": [
                {
                    "prefix": "",
                    "unit": "mg",
                    "value": 96.7092
                },
                {
                    "prefix": "",
                    "unit": "% chg",
                    "value": -4.782
                },
                {
                    "prefix": "Corr.",
                    "unit": "g",
                    "value": 102.48334698968071
                },
                {
                    "prefix": "Corr.",
                    "unit": "% chg",
                    "value": 0.9029745895377524
                },
                {
                    "prefix": "",
                    "unit": "mass change(mg)",
                    "value": 0.9171172461357457
                }
            ]
        },
        {
            "Z": {
                "unit": "---",
                "value": 0.832325745913912
            },
            "elap_time": {
                "unit": "min",
                "value": 1204.3
            },
            "index": 24,
            "pressure": {
                "unit": "Bar",
                "value": 28.130066657778965
            },
            "sample_temp": {
                "unit": "\u00b0C",
                "value": 20.14
            },
            "weights": [
                {
                    "prefix": "",
                    "unit": "mg",
                    "value": 97.2345
                },
                {
                    "prefix": "",
                    "unit": "% chg",
                    "value": -4.265
                },
                {
                    "prefix": "Corr.",
                    "unit": "g",
                    "value": 102.43262011065443
                },
                {
                    "prefix": "Corr.",
                    "unit": "% chg",
                    "value": 0.853029958183048
                },
                {
                    "prefix": "",
                    "unit": "mass change(mg)",
                    "value": 0.8663903671094602
                }
            ]
        },
        {
            "Z": {
                "unit": "---",
                "value": 0.8609368077139308
            },
            "elap_time": {
                "unit": "min",
                "value": 1236.8
            },
            "index": 25,
            "pressure": {
                "unit": "Bar",
                "value": 23.88861351819757
            },
            "sample_temp": {
                "unit": "\u00b0C",
                "value": 20.13
            },
            "weights": [
                {
                    "prefix": "",
                    "unit": "mg",
                    "value": 98.0624
                },
                {
                    "prefix": "",
                    "unit": "% chg",
                    "value": -3.45
                },
                {
                    "prefix": "Corr.",
                    "unit": "g",
                    "value": 102.33019306877218
                },
                {
                    "prefix": "Corr.",
                    "unit": "% chg",
                    "value": 0.7521824204326761
                },
                {
                    "prefix": "",
                    "unit": "mass change(mg)",
                    "value": 0.7639633252272091
                }
            ]
        },
        {
            "Z": {
                "unit": "---",
                "value": 0.8784858635506516
            },
            "elap_time": {
                "unit": "min",
                "value": 1268.9
            },
            "index": 26,
            "pressure": {
                "unit": "Bar",
                "value": 21.185173976803092
            },
            "sample_temp": {
                "unit": "\u00b0C",
                "value": 20.18
            },
            "weights": [
                {
                    "prefix": "",
                    "unit": "mg",
                    "value": 98.5446
                },
                {
                    "prefix": "",
                    "unit": "% chg",
                    "value": -2.975
                },
                {
                    "prefix": "Corr.",
                    "unit": "g",
                    "value": 102.25317367006564
                },
                {
                    "prefix": "Corr.",
                    "unit": "% chg",
                    "value": 0.6763507203675915
                },
                {
                    "prefix": "",
                    "unit": "mass change(mg)",
                    "value": 0.6869439265206694
                }
            ]
        },
        {
            "Z": {
                "unit": "---",
                "value": 0.9020828054823907
            },
            "elap_time": {
                "unit": "min",
                "value": 1301.8
            },
            "index": 27,
            "pressure": {
                "unit": "Bar",
                "value": 17.385064658045593
            },
            "sample_temp": {
                "unit": "\u00b0C",
                "value": 20.14
            },
            "weights": [
                {
                    "prefix": "",
                    "unit": "mg",
                    "value": 99.1809
                },
                {
                    "prefix": "",
                    "unit": "% chg",
                    "value": -2.349
                },
                {
                    "prefix": "Corr.",
                    "unit": "g",
                    "value": 102.14504048479785
                },
                {
                    "prefix": "Corr.",
                    "unit": "% chg",
                    "value": 0.5698850323718613
                },
                {
                    "prefix": "",
                    "unit": "mass change(mg)",
                    "value": 0.5788107412528802
                }
            ]
        },
        {
            "Z": {
                "unit": "---",
                "value": 0.918818188469265
            },
            "elap_time": {
                "unit": "min",
                "value": 1334.4
            },
            "index": 28,
            "pressure": {
                "unit": "Bar",
                "value": 14.601942407678974
            },
            "sample_temp": {
                "unit": "\u00b0C",
                "value": 20.14
            },
            "weights": [
                {
                    "prefix": "",
                    "unit": "mg",
                    "value": 99.6131
                },
                {
                    "prefix": "",
                    "unit": "% chg",
                    "value": -1.923
                },
                {
                    "prefix": "Corr.",
                    "unit": "g",
                    "value": 102.0573742084764
                },
                {
                    "prefix": "Corr.",
                    "unit": "% chg",
                    "value": 0.4835706377716086
                },
                {
                    "prefix": "",
                    "unit": "mass change(mg)",
                    "value": 0.4911444649314376
                }
            ]
        },
        {
            "Z": {
                "unit": "---",
                "value": 0.9339804126593457
            },
            "elap_time": {
                "unit": "min",
                "value": 1367.3
            },
            "index": 29,
            "pressure": {
                "unit": "Bar",
                "value": 12.015663244900681
            },
            "sample_temp": {
                "unit": "\u00b0C",
                "value": 20.16
            },
            "weights": [
                {
                    "prefix": "",
                    "unit": "mg",
                    "value": 99.993
                },
                {
                    "prefix": "",
                    "unit": "% chg",
                    "value": -1.549
                },
                {
                    "prefix": "Corr.",
                    "unit": "g",
                    "value": 101.97156008809998
                },
                {
                    "prefix": "Corr.",
                    "unit": "% chg",
                    "value": 0.39907983744052694
                },
                {
                    "prefix": "",
                    "unit": "mass change(mg)",
                    "value": 0.4053303445550114
                }
            ]
        },
        {
            "Z": {
                "unit": "---",
                "value": 0.9492086775961796
            },
            "elap_time": {
                "unit": "min",
                "value": 1400.8
            },
            "index": 30,
            "pressure": {
                "unit": "Bar",
                "value": 9.34523263564858
            },
            "sample_temp": {
                "unit": "\u00b0C",
                "value": 20.11
            },
            "weights": [
                {
                    "prefix": "",
                    "unit": "mg",
                    "value": 100.3591
                },
                {
                    "prefix": "",
                    "unit": "% chg",
                    "value": -1.188
                },
                {
                    "prefix": "Corr.",
                    "unit": "g",
                    "value": 101.87350389732109
                },
                {
                    "prefix": "Corr.",
                    "unit": "% chg",
                    "value": 0.3025357488921155
                },
                {
                    "prefix": "",
                    "unit": "mass change(mg)",
                    "value": 0.3072741537761203
                }
            ]
        },
        {
            "Z": {
                "unit": "---",
                "value": 0.971631699933032
            },
            "elap_time": {
                "unit": "min",
                "value": 1438.3
            },
            "index": 31,
            "pressure": {
                "unit": "Bar",
                "value": 5.312627649646713
            },
            "sample_temp": {
                "unit": "\u00b0C",
                "value": 20.2
            },
            "weights": [
                {
                    "prefix": "",
                    "unit": "mg",
                    "value": 100.9121
                },
                {
                    "prefix": "",
                    "unit": "% chg",
                    "value": -0.644
                },
                {
                    "prefix": "Corr.",
                    "unit": "g",
                    "value": 101.75289040424518
                },
                {
                    "prefix": "Corr.",
                    "unit": "% chg",
                    "value": 0.1837822090782845
                },
                {
                    "prefix": "",
                    "unit": "mass change(mg)",
                    "value": 0.1866606607002126
                }
            ]
        },
        {
            "Z": {
                "unit": "---",
                "value": 0.9896497408864433
            },
            "elap_time": {
                "unit": "min",
                "value": 1489.3
            },
            "index": 32,
            "pressure": {
                "unit": "Bar",
                "value": 1.9629396080522596
            },
            "sample_temp": {
                "unit": "\u00b0C",
                "value": 20.1
            },
            "weights": [
                {
                    "prefix": "",
                    "unit": "mg",
                    "value": 101.3059
                },
                {
                    "prefix": "",
                    "unit": "% chg",
                    "value": -0.256
                },
                {
                    "prefix": "Corr.",
                    "unit": "g",
                    "value": 101.61100795667888
                },
                {
                    "prefix": "Corr.",
                    "unit": "% chg",
                    "value": 0.04408769848696239
                },
                {
                    "prefix": "",
                    "unit": "mass change(mg)",
                    "value": 0.04477821313390962
                }
            ]
        },
        {
            "Z": {
                "unit": "---",
                "value": 0.9937191057083186
            },
            "elap_time": {
                "unit": "min",
                "value": 1546.1
            },
            "index": 33,
            "pressure": {
                "unit": "Bar",
                "value": 1.1952099720037328
            },
            "sample_temp": {
                "unit": "\u00b0C",
                "value": 20.07
            },
            "weights": [
                {
                    "prefix": "",
                    "unit": "mg",
                    "value": 101.3866
                },
                {
                    "prefix": "",
                    "unit": "% chg",
                    "value": -0.177
                },
                {
                    "prefix": "Corr.",
                    "unit": "g",
                    "value": 101.57163466935465
                },
                {
                    "prefix": "Corr.",
                    "unit": "% chg",
                    "value": 0.005321577677277947
                },
                {
                    "prefix": "",
                    "unit": "mass change(mg)",
                    "value": 0.005404925809685324
                }
            ]
        }
    ],
    "dataset": "20150616_SiShot_Aliq1_CO2_20C_45Bar_TGA.xlsx",
    "header": {
        "absorbate": "CO2",
        "data_logging_interval": {
            "unit1": "min or",
            "unit2": "wt %",
            "value1": 2.0,
            "value2": 0.01
        },
        "equil_crit": [
            {
                "unit1": "wt % in",
                "unit2": "min",
                "value1": 0.01,
                "value2": 2.0
            },
            {
                "unit1": "wt % in",
                "unit2": "min",
                "value1": 0.01,
                "value2": 5.0
            }
        ],
        "experiment": {
            "id": "061615v1",
            "name": "GHP ST Isotherm",
            "started": "06-16-2015"
        },
        "filename": "061615v1.GIs~",
        "heating_rate": {
            "unit": "\u00b0C/min",
            "value": 1.0
        },
        "max_time": {
            "drying": {
                "unit": "min",
                "value": 60.0
            },
            "equil": {
                "unit": "min",
                "value": 30.0
            }
        },
        "notes": "SI Shot with Kalrez (Jarod)",
        "operator": "JH",
        "pressure_steps": [
            "300.000",
            "500.000",
            "700.000",
            "1000.000",
            "1400.000",
            "2500.000",
            "5000.000",
            "7500.000",
            "10000.000",
            "12500.000",
            "15000.000",
            "17500.000",
            "20000.000",
            "22500.000",
            "25000.000",
            "27000.000",
            "30000.000",
            "33000.000",
            "29000.000",
            "27500.000",
            "25500.000",
            "23000.000",
            "21000.000",
            "18000.000",
            "16000.000",
            "13000.000",
            "11000.000",
            "9000.000",
            "7000.000",
            "4000.000",
            "1500.000",
            "900.000"
        ],
        "pump": "New pump - Run 3",
        "run_started": "10:50:36",
        "sample": {
            "lot": "20 degC (Repeat with HT outgas)",
            "name": "SiShot with UHPCO2 up to 45 bar"
        },
        "temperature": {
            "drying": 110.0,
            "run": {
                "unit": "\u00b0C",
                "value": 20.0
            }
        }
    }
}
