Repository: scottc99/Isotherm_Data_Parser

# NIST_Summer-Project
NIST collaboration project integrating Sumatra software for the purpose of reproducible results

File: iso_main/TGA/Data_Files/JSON/json_blank/20150701_sheet4_SiShot_Aliq2_CO2_20C_45Bar_TGA.json
{
    "content": [
        {
            "Z": {
                "unit": "---",
                "value": 1.0000062225094135
            },
            "elap_time": {
                "unit": "min",
                "value": 360.5
            },
            "index": 1,
            "pressure": {
                "unit": "Bar",
                "value": 0.00019597387015064655
            },
            "sample_temp": {
                "unit": "\u00b0C",
                "value": 19.84
            },
            "weights": [
                {
                    "prefix": "",
                    "unit": "mg",
                    "value": 97.8082
                },
                {
                    "prefix": "",
                    "unit": "% chg",
                    "value": 0.0
                },
                {
                    "prefix": "Corr.",
                    "unit": "g",
                    "value": 97.80823035633789
                },
                {
                    "prefix": "Corr.",
                    "unit": "% chg",
                    "value": 0.0
                },
                {
                    "prefix": "",
                    "unit": "mass change(mg)",
                    "value": 0.0
                }
            ]
        },
        {
            "Z": {
                "unit": "---",
                "value": 0.9978999051213803
            },
            "elap_time": {
                "unit": "min",
                "value": 406.8
            },
            "index": 2,
            "pressure": {
                "unit": "Bar",
                "value": 0.4027196373816824
            },
            "sample_temp": {
                "unit": "\u00b0C",
                "value": 20.12
            },
            "weights": [
                {
                    "prefix": "",
                    "unit": "mg",
                    "value": 97.78
                },
                {
                    "prefix": "",
                    "unit": "% chg",
                    "value": -0.029
                },
                {
                    "prefix": "Corr.",
                    "unit": "g",
                    "value": 97.84245323076954
                },
                {
                    "prefix": "Corr.",
                    "unit": "% chg",
                    "value": 0.034989769579683444
                },
                {
                    "prefix": "",
                    "unit": "mass change(mg)",
                    "value": 0.03422287443164862
                }
            ]
        },
        {
            "Z": {
                "unit": "---",
                "value": 0.996497538869962
            },
            "elap_time": {
                "unit": "min",
                "value": 438.1
            },
            "index": 3,
            "pressure": {
                "unit": "Bar",
                "value": 0.6692947606985735
            },
            "sample_temp": {
                "unit": "\u00b0C",
                "value": 20.12
            },
            "weights": [
                {
                    "prefix": "",
                    "unit": "mg",
                    "value": 97.7477
                },
                {
                    "prefix": "",
                    "unit": "% chg",
                    "value": -0.062
                },
                {
                    "prefix": "Corr.",
                    "unit": "g",
                    "value": 97.85163941756032
                },
                {
                    "prefix": "Corr.",
                    "unit": "% chg",
                    "value": 0.04438180822235984
                },
                {
                    "prefix": "",
                    "unit": "mass change(mg)",
                    "value": 0.04340906122243382
                }
            ]
        },
        {
            "Z": {
                "unit": "---",
                "value": 0.9951022693679037
            },
            "elap_time": {
                "unit": "min",
                "value": 469.4
            },
            "index": 4,
            "pressure": {
                "unit": "Bar",
                "value": 0.9341007865617917
            },
            "sample_temp": {
                "unit": "\u00b0C",
                "value": 20.13
            },
            "weights": [
                {
                    "prefix": "",
                    "unit": "mg",
                    "value": 97.7139
                },
                {
                    "prefix": "",
                    "unit": "% chg",
                    "value": -0.096
                },
                {
                    "prefix": "Corr.",
                    "unit": "g",
                    "value": 97.85916142396844
                },
                {
                    "prefix": "Corr.",
                    "unit": "% chg",
                    "value": 0.05207237411923704
                },
                {
                    "prefix": "",
                    "unit": "mass change(mg)",
                    "value": 0.050931067630557436
                }
            ]
        },
        {
            "Z": {
                "unit": "---",
                "value": 0.9930721870079736
            },
            "elap_time": {
                "unit": "min",
                "value": 500.8
            },
            "index": 5,
            "pressure": {
                "unit": "Bar",
                "value": 1.318489534728703
            },
            "sample_temp": {
                "unit": "\u00b0C",
                "value": 20.14
            },
            "weights": [
                {
                    "prefix": "",
                    "unit": "mg",
                    "value": 97.654
                },
                {
                    "prefix": "",
                    "unit": "% chg",
                    "value": -0.158
                },
                {
                    "prefix": "Corr.",
                    "unit": "g",
                    "value": 97.85944961740812
                },
                {
                    "prefix": "Corr.",
                    "unit": "% chg",
                    "value": 0.05236702564152981
                },
                {
                    "prefix": "",
                    "unit": "mass change(mg)",
                    "value": 0.051219261070230004
                }
            ]
        },
        {
            "Z": {
                "unit": "---",
                "value": 0.9903392306426602
            },
            "elap_time": {
                "unit": "min",
                "value": 532.1
            },
            "index": 6,
            "pressure": {
                "unit": "Bar",
                "value": 1.8342754299426745
            },
            "sample_temp": {
                "unit": "\u00b0C",
                "value": 20.15
            },
            "weights": [
                {
                    "prefix": "",
                    "unit": "mg",
                    "value": 97.5877
                },
                {
                    "prefix": "",
                    "unit": "% chg",
                    "value": -0.225
                },
                {
                    "prefix": "Corr.",
                    "unit": "g",
                    "value": 97.8742993672128
                },
                {
                    "prefix": "Corr.",
                    "unit": "% chg",
                    "value": 0.06754954121366641
                },
                {
                    "prefix": "",
                    "unit": "mass change(mg)",
                    "value": 0.06606901087491224
                }
            ]
        },
        {
            "Z": {
                "unit": "---",
                "value": 0.9824276935559269
            },
            "elap_time": {
                "unit": "min",
                "value": 563.7
            },
            "index": 7,
            "pressure": {
                "unit": "Bar",
                "value": 3.316348486868417
            },
            "sample_temp": {
                "unit": "\u00b0C",
                "value": 20.17
            },
            "weights": [
                {
                    "prefix": "",
                    "unit": "mg",
                    "value": 97.4028
                },
                {
                    "prefix": "",
                    "unit": "% chg",
                    "value": -0.414
                },
                {
                    "prefix": "Corr.",
                    "unit": "g",
                    "value": 97.92510551756048
                },
                {
                    "prefix": "Corr.",
                    "unit": "% chg",
                    "value": 0.11949419879778171
                },
                {
                    "prefix": "",
                    "unit": "mass change(mg)",
                    "value": 0.11687516122259467
                }
            ]
        },
        {
            "Z": {
                "unit": "---",
                "value": 0.9641610144194016
            },
            "elap_time": {
                "unit": "min",
                "value": 595.6
            },
            "index": 8,
            "pressure": {
                "unit": "Bar",
                "value": 6.631557125716571
            },
            "sample_temp": {
                "unit": "\u00b0C",
                "value": 19.63
            },
            "weights": [
                {
                    "prefix": "",
                    "unit": "mg",
                    "value": 96.9614
                },
                {
                    "prefix": "",
                    "unit": "% chg",
                    "value": -0.866
                },
                {
                    "prefix": "Corr.",
                    "unit": "g",
                    "value": 98.02758173946809
                },
                {
                    "prefix": "Corr.",
                    "unit": "% chg",
                    "value": 0.22426679465629343
                },
                {
                    "prefix": "",
                    "unit": "mass change(mg)",
                    "value": 0.21935138313020275
                }
            ]
        },
        {
            "Z": {
                "unit": "---",
                "value": 0.9460422075119242
            },
            "elap_time": {
                "unit": "min",
                "value": 627.4
            },
            "index": 9,
            "pressure": {
                "unit": "Bar",
                "value": 9.912270363951473
            },
            "sample_temp": {
                "unit": "\u00b0C",
                "value": 20.18
            },
            "weights": [
                {
                    "prefix": "",
                    "unit": "mg",
                    "value": 96.5128
                },
                {
                    "prefix": "",
                    "unit": "% chg",
                    "value": -1.324
                },
                {
                    "prefix": "Corr.",
                    "unit": "g",
                    "value": 98.1339114391614
                },
                {
                    "prefix": "Corr.",
                    "unit": "% chg",
                    "value": 0.33297922029360555
                },
                {
                    "prefix": "",
                    "unit": "mass change(mg)",
                    "value": 0.3256810828235075
                }
            ]
        },
        {
            "Z": {
                "unit": "---",
                "value": 0.9269168020238334
            },
            "elap_time": {
                "unit": "min",
                "value": 659.3
            },
            "index": 10,
            "pressure": {
                "unit": "Bar",
                "value": 13.231581122516998
            },
            "sample_temp": {
                "unit": "\u00b0C",
                "value": 20.17
            },
            "weights": [
                {
                    "prefix": "",
                    "unit": "mg",
                    "value": 96.038
                },
                {
                    "prefix": "",
                    "unit": "% chg",
                    "value": -1.81
                },
                {
                    "prefix": "Corr.",
                    "unit": "g",
                    "value": 98.24669647747764
                },
                {
                    "prefix": "Corr.",
                    "unit": "% chg",
                    "value": 0.44829164124769594
                },
                {
                    "prefix": "",
                    "unit": "mass change(mg)",
                    "value": 0.43846612113975425
                }
            ]
        },
        {
            "Z": {
                "unit": "---",
                "value": 0.9069505453144584
            },
            "elap_time": {
                "unit": "min",
                "value": 691.2
            },
            "index": 11,
            "pressure": {
                "unit": "Bar",
                "value": 16.59326089854686
            },
            "sample_temp": {
                "unit": "\u00b0C",
                "value": 20.19
            },
            "weights": [
                {
                    "prefix": "",
                    "unit": "mg",
                    "value": 95.522
                },
                {
                    "prefix": "",
                    "unit": "% chg",
                    "value": -2.337
                },
                {
                    "prefix": "Corr.",
                    "unit": "g",
                    "value": 98.35263305901066
                },
                {
                    "prefix": "Corr.",
                    "unit": "% chg",
                    "value": 0.5566021394001152
                },
                {
                    "prefix": "",
                    "unit": "mass change(mg)",
                    "value": 0.5444027026727696
                }
            ]
        },
        {
            "Z": {
                "unit": "---",
                "value": 0.8866929816714634
            },
            "elap_time": {
                "unit": "min",
                "value": 723.0
            },
            "index": 12,
            "pressure": {
                "unit": "Bar",
                "value": 19.893451539794693
            },
            "sample_temp": {
                "unit": "\u00b0C",
                "value": 20.22
            },
            "weights": [
                {
                    "prefix": "",
                    "unit": "mg",
                    "value": 94.99
                },
                {
                    "prefix": "",
                    "unit": "% chg",
                    "value": -2.881
                },
                {
                    "prefix": "Corr.",
                    "unit": "g",
                    "value": 98.46078647728746
                },
                {
                    "prefix": "Corr.",
                    "unit": "% chg",
                    "value": 0.6671791510511509
                },
                {
                    "prefix": "",
                    "unit": "mass change(mg)",
                    "value": 0.6525561209495692
                }
            ]
        },
        {
            "Z": {
                "unit": "---",
                "value": 0.8651085287179012
            },
            "elap_time": {
                "unit": "min",
                "value": 754.9
            },
            "index": 13,
            "pressure": {
                "unit": "Bar",
                "value": 23.261934408745496
            },
            "sample_temp": {
                "unit": "\u00b0C",
                "value": 20.17
            },
            "weights": [
                {
                    "prefix": "",
                    "unit": "mg",
                    "value": 94.3958
                },
                {
                    "prefix": "",
                    "unit": "% chg",
                    "value": -3.489
                },
                {
                    "prefix": "Corr.",
                    "unit": "g",
                    "value": 98.55624976585459
                },
                {
                    "prefix": "Corr.",
                    "unit": "% chg",
                    "value": 0.7647816618207833
                },
                {
                    "prefix": "",
                    "unit": "mass change(mg)",
                    "value": 0.7480194095167008
                }
            ]
        },
        {
            "Z": {
                "unit": "---",
                "value": 0.8429087774572138
            },
            "elap_time": {
                "unit": "min",
                "value": 786.8
            },
            "index": 14,
            "pressure": {
                "unit": "Bar",
                "value": 26.59609785361952
            },
            "sample_temp": {
                "unit": "\u00b0C",
                "value": 20.16
            },
            "weights": [
                {
                    "prefix": "",
                    "unit": "mg",
                    "value": 93.7882
                },
                {
                    "prefix": "",
                    "unit": "% chg",
                    "value": -4.11
                },
                {
                    "prefix": "Corr.",
                    "unit": "g",
                    "value": 98.67041837732258
                },
                {
                    "prefix": "Corr.",
                    "unit": "% chg",
                    "value": 0.8815086602053221
                },
                {
                    "prefix": "",
                    "unit": "mass change(mg)",
                    "value": 0.8621880209846893
                }
            ]
        },
        {
            "Z": {
                "unit": "---",
                "value": 0.8193484774971811
            },
            "elap_time": {
                "unit": "min",
                "value": 818.7
            },
            "index": 15,
            "pressure": {
                "unit": "Bar",
                "value": 29.98874950006666
            },
            "sample_temp": {
                "unit": "\u00b0C",
                "value": 20.18
            },
            "weights": [
                {
                    "prefix": "",
                    "unit": "mg",
                    "value": 93.1005
                },
                {
                    "prefix": "",
                    "unit": "% chg",
                    "value": -4.813
                },
                {
                    "prefix": "Corr.",
                    "unit": "g",
                    "value": 98.76341378021837
                },
                {
                    "prefix": "Corr.",
                    "unit": "% chg",
                    "value": 0.9765879828318449
                },
                {
                    "prefix": "",
                    "unit": "mass change(mg)",
                    "value": 0.9551834238804844
                }
            ]
        },
        {
            "Z": {
                "unit": "---",
                "value": 0.7931944148578982
            },
            "elap_time": {
                "unit": "min",
                "value": 850.7
            },
            "index": 16,
            "pressure": {
                "unit": "Bar",
                "value": 33.56569790694574
            },
            "sample_temp": {
                "unit": "\u00b0C",
                "value": 20.2
            },
            "weights": [
                {
                    "prefix": "",
                    "unit": "mg",
                    "value": 92.2976
                },
                {
                    "prefix": "",
                    "unit": "% chg",
                    "value": -5.634
                },
                {
                    "prefix": "Corr.",
                    "unit": "g",
                    "value": 98.84451449138271
                },
                {
                    "prefix": "Corr.",
                    "unit": "% chg",
                    "value": 1.0595060674029189
                },
                {
                    "prefix": "",
                    "unit": "mass change(mg)",
                    "value": 1.0362841350448233
                }
            ]
        },
        {
            "Z": {
                "unit": "---",
                "value": 0.7732237668692483
            },
            "elap_time": {
                "unit": "min",
                "value": 882.4
            },
            "index": 17,
            "pressure": {
                "unit": "Bar",
                "value": 36.141706439141444
            },
            "sample_temp": {
                "unit": "\u00b0C",
                "value": 20.17
            },
            "weights": [
                {
                    "prefix": "",
                    "unit": "mg",
                    "value": 91.6707
                },
                {
                    "prefix": "",
                    "unit": "% chg",
                    "value": -6.275
                },
                {
                    "prefix": "Corr.",
                    "unit": "g",
                    "value": 98.90286804478174
                },
                {
                    "prefix": "Corr.",
                    "unit": "% chg",
                    "value": 1.119167256636621
                },
                {
                    "prefix": "",
                    "unit": "mass change(mg)",
                    "value": 1.0946376884438536
                }
            ]
        },
        {
            "Z": {
                "unit": "---",
                "value": 0.7413275105494146
            },
            "elap_time": {
                "unit": "min",
                "value": 914.8
            },
            "index": 18,
            "pressure": {
                "unit": "Bar",
                "value": 40.036864418077585
            },
            "sample_temp": {
                "unit": "\u00b0C",
                "value": 20.19
            },
            "weights": [
                {
                    "prefix": "",
                    "unit": "mg",
                    "value": 90.5594
                },
                {
                    "prefix": "",
                    "unit": "% chg",
                    "value": -7.411
                },
                {
                    "prefix": "Corr.",
                    "unit": "g",
                    "value": 98.91514887884489
                },
                {
                    "prefix": "Corr.",
                    "unit": "% chg",
                    "value": 1.1317232900280914
                },
                {
                    "prefix": "",
                    "unit": "mass change(mg)",
                    "value": 1.1069185225070015
                }
            ]
        },
        {
            "Z": {
                "unit": "---",
                "value": 0.7063202124359702
            },
            "elap_time": {
                "unit": "min",
                "value": 947.4
            },
            "index": 19,
            "pressure": {
                "unit": "Bar",
                "value": 43.95522596987069
            },
            "sample_temp": {
                "unit": "\u00b0C",
                "value": 20.21
            },
            "weights": [
                {
                    "prefix": "",
                    "unit": "mg",
                    "value": 89.2549
                },
                {
                    "prefix": "",
                    "unit": "% chg",
                    "value": -8.745
                },
                {
                    "prefix": "Corr.",
                    "unit": "g",
                    "value": 98.88242629314541
                },
                {
                    "prefix": "Corr.",
                    "unit": "% chg",
                    "value": 1.0982674289208425
                },
                {
                    "prefix": "",
                    "unit": "mass change(mg)",
                    "value": 1.0741959368075271
                }
            ]
        },
        {
            "Z": {
                "unit": "---",
                "value": 0.7516609108321648
            },
            "elap_time": {
                "unit": "min",
                "value": 979.9
            },
            "index": 20,
            "pressure": {
                "unit": "Bar",
                "value": 38.8308158912145
            },
            "sample_temp": {
                "unit": "\u00b0C",
                "value": 20.23
            },
            "weights": [
                {
                    "prefix": "",
                    "unit": "mg",
                    "value": 90.9349
                },
                {
                    "prefix": "",
                    "unit": "% chg",
                    "value": -7.027
                },
                {
                    "prefix": "Corr.",
                    "unit": "g",
                    "value": 98.92644546114957
                },
                {
                    "prefix": "Corr.",
                    "unit": "% chg",
                    "value": 1.1432730157142883
                },
                {
                    "prefix": "",
                    "unit": "mass change(mg)",
                    "value": 1.1182151048116822
                }
            ]
        },
        {
            "Z": {
                "unit": "---",
                "value": 0.7677056804332255
            },
            "elap_time": {
                "unit": "min",
                "value": 1011.6
            },
            "index": 21,
            "pressure": {
                "unit": "Bar",
                "value": 36.85393814158112
            },
            "sample_temp": {
                "unit": "\u00b0C",
                "value": 20.21
            },
            "weights": [
                {
                    "prefix": "",
                    "unit": "mg",
                    "value": 91.499
                },
                {
                    "prefix": "",
                    "unit": "% chg",
                    "value": -6.451
                },
                {
                    "prefix": "Corr.",
                    "unit": "g",
                    "value": 98.92568457857617
                },
                {
                    "prefix": "Corr.",
                    "unit": "% chg",
                    "value": 1.1424950826399136
                },
                {
                    "prefix": "",
                    "unit": "mass change(mg)",
                    "value": 1.1174542222382795
                }
            ]
        },
        {
            "Z": {
                "unit": "---",
                "value": 0.7881403758934054
            },
            "elap_time": {
                "unit": "min",
                "value": 1043.4
            },
            "index": 22,
            "pressure": {
                "unit": "Bar",
                "value": 34.23637781629116
            },
            "sample_temp": {
                "unit": "\u00b0C",
                "value": 20.21
            },
            "weights": [
                {
                    "prefix": "",
                    "unit": "mg",
                    "value": 92.155
                },
                {
                    "prefix": "",
                    "unit": "% chg",
                    "value": -5.78
                },
                {
                    "prefix": "Corr.",
                    "unit": "g",
                    "value": 98.87532172069953
                },
                {
                    "prefix": "Corr.",
                    "unit": "% chg",
                    "value": 1.0910036511998888
                },
                {
                    "prefix": "",
                    "unit": "mass change(mg)",
                    "value": 1.0670913643616444
                }
            ]
        },
        {
            "Z": {
                "unit": "---",
                "value": 0.8126456905380552
            },
            "elap_time": {
                "unit": "min",
                "value": 1075.6
            },
            "index": 23,
            "pressure": {
                "unit": "Bar",
                "value": 30.926268497533663
            },
            "sample_temp": {
                "unit": "\u00b0C",
                "value": 20.19
            },
            "weights": [
                {
                    "prefix": "",
                    "unit": "mg",
                    "value": 92.9483
                },
                {
                    "prefix": "",
                    "unit": "% chg",
                    "value": -4.969
                },
                {
                    "prefix": "Corr.",
                    "unit": "g",
                    "value": 98.8362176125256
                },
                {
                    "prefix": "Corr.",
                    "unit": "% chg",
                    "value": 1.051023265059106
                },
                {
                    "prefix": "",
                    "unit": "mass change(mg)",
                    "value": 1.0279872561877141
                }
            ]
        },
        {
            "Z": {
                "unit": "---",
                "value": 0.8333861713212567
            },
            "elap_time": {
                "unit": "min",
                "value": 1107.6
            },
            "index": 24,
            "pressure": {
                "unit": "Bar",
                "value": 27.990542594320754
            },
            "sample_temp": {
                "unit": "\u00b0C",
                "value": 20.18
            },
            "weights": [
                {
                    "prefix": "",
                    "unit": "mg",
                    "value": 93.5541
                },
                {
                    "prefix": "",
                    "unit": "% chg",
                    "value": -4.349
                },
                {
                    "prefix": "Corr.",
                    "unit": "g",
                    "value": 98.75065192823688
                },
                {
                    "prefix": "Corr.",
                    "unit": "% chg",
                    "value": 0.9635401524652182
                },
                {
                    "prefix": "",
                    "unit": "mass change(mg)",
                    "value": 0.9424215718989899
                }
            ]
        },
        {
            "Z": {
                "unit": "---",
                "value": 0.8604045364724119
            },
            "elap_time": {
                "unit": "min",
                "value": 1140.0
            },
            "index": 25,
            "pressure": {
                "unit": "Bar",
                "value": 23.983748833488868
            },
            "sample_temp": {
                "unit": "\u00b0C",
                "value": 20.18
            },
            "weights": [
                {
                    "prefix": "",
                    "unit": "mg",
                    "value": 94.3426
                },
                {
                    "prefix": "",
                    "unit": "% chg",
                    "value": -3.543
                },
                {
                    "prefix": "Corr.",
                    "unit": "g",
                    "value": 98.6554526426
                },
                {
                    "prefix": "Corr.",
                    "unit": "% chg",
                    "value": 0.8662075606270391
                },
                {
                    "prefix": "",
                    "unit": "mass change(mg)",
                    "value": 0.8472222862621095
                }
            ]
        },
        {
            "Z": {
                "unit": "---",
                "value": 0.8773132675239832
            },
            "elap_time": {
                "unit": "min",
                "value": 1172.2
            },
            "index": 26,
            "pressure": {
                "unit": "Bar",
                "value": 21.374500733235568
            },
            "sample_temp": {
                "unit": "\u00b0C",
                "value": 20.2
            },
            "weights": [
                {
                    "prefix": "",
                    "unit": "mg",
                    "value": 94.8081
                },
                {
                    "prefix": "",
                    "unit": "% chg",
                    "value": -3.067
                },
                {
                    "prefix": "Corr.",
                    "unit": "g",
                    "value": 98.5774105207738
                },
                {
                    "prefix": "Corr.",
                    "unit": "% chg",
                    "value": 0.7864166048538129
                },
                {
                    "prefix": "",
                    "unit": "mass change(mg)",
                    "value": 0.7691801644359089
                }
            ]
        },
        {
            "Z": {
                "unit": "---",
                "value": 0.9023838292099272
            },
            "elap_time": {
                "unit": "min",
                "value": 1205.1
            },
            "index": 27,
            "pressure": {
                "unit": "Bar",
                "value": 17.34374750033329
            },
            "sample_temp": {
                "unit": "\u00b0C",
                "value": 20.18
            },
            "weights": [
                {
                    "prefix": "",
                    "unit": "mg",
                    "value": 95.475
                },
                {
                    "prefix": "",
                    "unit": "% chg",
                    "value": -2.385
                },
                {
                    "prefix": "Corr.",
                    "unit": "g",
                    "value": 98.44873238182075
                },
                {
                    "prefix": "Corr.",
                    "unit": "% chg",
                    "value": 0.6548549372065763
                },
                {
                    "prefix": "",
                    "unit": "mass change(mg)",
                    "value": 0.64050202548286
                }
            ]
        },
        {
            "Z": {
                "unit": "---",
                "value": 0.9185201847140847
            },
            "elap_time": {
                "unit": "min",
                "value": 1237.6
            },
            "index": 28,
            "pressure": {
                "unit": "Bar",
                "value": 14.664024796693775
            },
            "sample_temp": {
                "unit": "\u00b0C",
                "value": 20.21
            },
            "weights": [
                {
                    "prefix": "",
                    "unit": "mg",
                    "value": 95.8998
                },
                {
                    "prefix": "",
                    "unit": "% chg",
                    "value": -1.951
                },
                {
                    "prefix": "Corr.",
                    "unit": "g",
                    "value": 98.3696484889617
                },
                {
                    "prefix": "Corr.",
                    "unit": "% chg",
                    "value": 0.5739988655130949
                },
                {
                    "prefix": "",
                    "unit": "mass change(mg)",
                    "value": 0.561418132623814
                }
            ]
        },
        {
            "Z": {
                "unit": "---",
                "value": 0.934472053007355
            },
            "elap_time": {
                "unit": "min",
                "value": 1270.5
            },
            "index": 29,
            "pressure": {
                "unit": "Bar",
                "value": 11.938838821490467
            },
            "sample_temp": {
                "unit": "\u00b0C",
                "value": 20.22
            },
            "weights": [
                {
                    "prefix": "",
                    "unit": "mg",
                    "value": 96.2922
                },
                {
                    "prefix": "",
                    "unit": "% chg",
                    "value": -1.55
                },
                {
                    "prefix": "Corr.",
                    "unit": "g",
                    "value": 98.26865439978131
                },
                {
                    "prefix": "Corr.",
                    "unit": "% chg",
                    "value": 0.47074161526692987
                },
                {
                    "prefix": "",
                    "unit": "mass change(mg)",
                    "value": 0.4604240434434246
                }
            ]
        },
        {
            "Z": {
                "unit": "---",
                "value": 0.9491698129336258
            },
            "elap_time": {
                "unit": "min",
                "value": 1304.0
            },
            "index": 30,
            "pressure": {
                "unit": "Bar",
                "value": 9.36279429409412
            },
            "sample_temp": {
                "unit": "\u00b0C",
                "value": 20.21
            },
            "weights": [
                {
                    "prefix": "",
                    "unit": "mg",
                    "value": 96.6615
                },
                {
                    "prefix": "",
                    "unit": "% chg",
                    "value": -1.172
                },
                {
                    "prefix": "Corr.",
                    "unit": "g",
                    "value": 98.18754519198893
                },
                {
                    "prefix": "Corr.",
                    "unit": "% chg",
                    "value": 0.38781484366817914
                },
                {
                    "prefix": "",
                    "unit": "mass change(mg)",
                    "value": 0.3793148356510443
                }
            ]
        },
        {
            "Z": {
                "unit": "---",
                "value": 0.9716292275769086
            },
            "elap_time": {
                "unit": "min",
                "value": 1341.4
            },
            "index": 31,
            "pressure": {
                "unit": "Bar",
                "value": 5.31308092254366
            },
            "sample_temp": {
                "unit": "\u00b0C",
                "value": 20.2
            },
            "weights": [
                {
                    "prefix": "",
                    "unit": "mg",
                    "value": 97.2001
                },
                {
                    "prefix": "",
                    "unit": "% chg",
                    "value": -0.622
                },
                {
                    "prefix": "Corr.",
                    "unit": "g",
                    "value": 98.04609246496969
                },
                {
                    "prefix": "Corr.",
                    "unit": "% chg",
                    "value": 0.24319232416864678
                },
                {
                    "prefix": "",
                    "unit": "mass change(mg)",
                    "value": 0.23786210863180202
                }
            ]
        },
        {
            "Z": {
                "unit": "---",
                "value": 0.989639379023513
            },
            "elap_time": {
                "unit": "min",
                "value": 1392.5
            },
            "index": 32,
            "pressure": {
                "unit": "Bar",
                "value": 1.966216504466071
            },
            "sample_temp": {
                "unit": "\u00b0C",
                "value": 20.16
            },
            "weights": [
                {
                    "prefix": "",
                    "unit": "mg",
                    "value": 97.595
                },
                {
                    "prefix": "",
                    "unit": "% chg",
                    "value": -0.218
                },
                {
                    "prefix": "Corr.",
                    "unit": "g",
                    "value": 97.90242149089383
                },
                {
                    "prefix": "Corr.",
                    "unit": "% chg",
                    "value": 0.09630184925418023
                },
                {
                    "prefix": "",
                    "unit": "mass change(mg)",
                    "value": 0.09419113455594186
                }
            ]
        },
        {
            "Z": {
                "unit": "---",
                "value": 0.9937327351278799
            },
            "elap_time": {
                "unit": "min",
                "value": 1450.0
            },
            "index": 33,
            "pressure": {
                "unit": "Bar",
                "value": 1.1937075056659112
            },
            "sample_temp": {
                "unit": "\u00b0C",
                "value": 20.15
            },
            "weights": [
                {
                    "prefix": "",
                    "unit": "mg",
                    "value": 97.6773
                },
                {
                    "prefix": "",
                    "unit": "% chg",
                    "value": -0.134
                },
                {
                    "prefix": "Corr.",
                    "unit": "g",
                    "value": 97.86317585955466
                },
                {
                    "prefix": "Corr.",
                    "unit": "% chg",
                    "value": 0.05617676857723759
                },
                {
                    "prefix": "",
                    "unit": "mass change(mg)",
                    "value": 0.054945503216771385
                }
            ]
        }
    ],
    "dataset": "20150701_SiShot_Aliq2_CO2_20C_45Bar_TGA.xlsx",
    "header": {
        "absorbate": "CO2",
        "data_logging_interval": {
            "unit1": "min or",
            "unit2": "wt %",
            "value1": 2.0,
            "value2": 0.01
        },
        "equil_crit": [
            {
                "unit1": "wt % in",
                "unit2": "min",
                "value1": 0.01,
                "value2": 2.0
            },
            {
                "unit1": "wt % in",
                "unit2": "min",
                "value1": 0.01,
                "value2": 5.0
            }
        ],
        "experiment": {
            "id": "070115v1",
            "name": "GHP ST Isotherm",
            "started": "07-01-2015"
        },
        "filename": "070115v1.GIs~",
        "heating_rate": {
            "unit": "\u00b0C/min",
            "value": 1.0
        },
        "max_time": {
            "drying": {
                "unit": "min",
                "value": 60.0
            },
            "equil": {
                "unit": "min",
                "value": 30.0
            }
        },
        "notes": "SI Shot with Kalrez (Jarod)",
        "operator": "JH",
        "pressure_steps": [
            "300.000",
            "500.000",
            "700.000",
            "1000.000",
            "1400.000",
            "2500.000",
            "5000.000",
            "7500.000",
            "10000.000",
            "12500.000",
            "15000.000",
            "17500.000",
            "20000.000",
            "22500.000",
            "25000.000",
            "27000.000",
            "30000.000",
            "33000.000",
            "29000.000",
            "27500.000",
            "25500.000",
            "23000.000",
            "21000.000",
            "18000.000",
            "16000.000",
            "13000.000",
            "11000.000",
            "9000.000",
            "7000.000",
            "4000.000",
            "1500.000",
            "900.000"
        ],
        "pump": "Si Shot - Aliq 2",
        "run_started": "15:35:12",
        "sample": {
            "lot": "20 degC (Repeat with HT outgas)",
            "name": "SiShot with UHPCO2 up to 45 bar"
        },
        "temperature": {
            "drying": 110.0,
            "run": {
                "unit": "\u00b0C",
                "value": 20.0
            }
        }
    }
}
