Repository: scottc99/Isotherm_Data_Parser

# NIST_Summer-Project
NIST collaboration project integrating Sumatra software for the purpose of reproducible results

File: iso_main/TGA/Data_Files/JSON/json_blank/20150701_sheet5_SiShot_Aliq2_CO2_20C_45Bar_TGA.json
{
    "content": [
        {
            "Z": {
                "unit": "---",
                "value": 1.0000062098921152
            },
            "elap_time": {
                "unit": "min",
                "value": 521.9
            },
            "index": 1,
            "pressure": {
                "unit": "Bar",
                "value": 0.00020263964804692706
            },
            "sample_temp": {
                "unit": "\u00b0C",
                "value": 19.68
            },
            "weights": [
                {
                    "prefix": "",
                    "unit": "mg",
                    "value": 97.8722
                },
                {
                    "prefix": "",
                    "unit": "% chg",
                    "value": 0.0
                },
                {
                    "prefix": "Corr.",
                    "unit": "g",
                    "value": 97.87223140601682
                },
                {
                    "prefix": "Corr.",
                    "unit": "% chg",
                    "value": 0.0
                },
                {
                    "prefix": "",
                    "unit": "mass change(mg)",
                    "value": 0.0
                }
            ]
        },
        {
            "Z": {
                "unit": "---",
                "value": 0.9978959960168932
            },
            "elap_time": {
                "unit": "min",
                "value": 567.8
            },
            "index": 2,
            "pressure": {
                "unit": "Bar",
                "value": 0.40364484735368616
            },
            "sample_temp": {
                "unit": "\u00b0C",
                "value": 20.16
            },
            "weights": [
                {
                    "prefix": "",
                    "unit": "mg",
                    "value": 97.8184
                },
                {
                    "prefix": "",
                    "unit": "% chg",
                    "value": -0.055
                },
                {
                    "prefix": "Corr.",
                    "unit": "g",
                    "value": 97.88098841998941
                },
                {
                    "prefix": "Corr.",
                    "unit": "% chg",
                    "value": 0.008947393808010956
                },
                {
                    "prefix": "",
                    "unit": "mass change(mg)",
                    "value": 0.008757013972584103
                }
            ]
        },
        {
            "Z": {
                "unit": "---",
                "value": 0.9964953904256926
            },
            "elap_time": {
                "unit": "min",
                "value": 599.1
            },
            "index": 3,
            "pressure": {
                "unit": "Bar",
                "value": 0.6698533528862818
            },
            "sample_temp": {
                "unit": "\u00b0C",
                "value": 20.14
            },
            "weights": [
                {
                    "prefix": "",
                    "unit": "mg",
                    "value": 97.7824
                },
                {
                    "prefix": "",
                    "unit": "% chg",
                    "value": -0.092
                },
                {
                    "prefix": "Corr.",
                    "unit": "g",
                    "value": 97.8864192959748
                },
                {
                    "prefix": "Corr.",
                    "unit": "% chg",
                    "value": 0.014496338495771331
                },
                {
                    "prefix": "",
                    "unit": "mass change(mg)",
                    "value": 0.014187889957980815
                }
            ]
        },
        {
            "Z": {
                "unit": "---",
                "value": 0.9951007900793069
            },
            "elap_time": {
                "unit": "min",
                "value": 630.3
            },
            "index": 4,
            "pressure": {
                "unit": "Bar",
                "value": 0.934591387814958
            },
            "sample_temp": {
                "unit": "\u00b0C",
                "value": 20.15
            },
            "weights": [
                {
                    "prefix": "",
                    "unit": "mg",
                    "value": 97.7467
                },
                {
                    "prefix": "",
                    "unit": "% chg",
                    "value": -0.128
                },
                {
                    "prefix": "Corr.",
                    "unit": "g",
                    "value": 97.89202802292189
                },
                {
                    "prefix": "Corr.",
                    "unit": "% chg",
                    "value": 0.02022700067289128
                },
                {
                    "prefix": "",
                    "unit": "mass change(mg)",
                    "value": 0.019796616905068735
                }
            ]
        },
        {
            "Z": {
                "unit": "---",
                "value": 0.9930644137630354
            },
            "elap_time": {
                "unit": "min",
                "value": 661.7
            },
            "index": 5,
            "pressure": {
                "unit": "Bar",
                "value": 1.320255965871217
            },
            "sample_temp": {
                "unit": "\u00b0C",
                "value": 20.16
            },
            "weights": [
                {
                    "prefix": "",
                    "unit": "mg",
                    "value": 97.684
                },
                {
                    "prefix": "",
                    "unit": "% chg",
                    "value": -0.192
                },
                {
                    "prefix": "Corr.",
                    "unit": "g",
                    "value": 97.88971244903817
                },
                {
                    "prefix": "Corr.",
                    "unit": "% chg",
                    "value": 0.017861085591100227
                },
                {
                    "prefix": "",
                    "unit": "mass change(mg)",
                    "value": 0.01748104302134834
                }
            ]
        },
        {
            "Z": {
                "unit": "---",
                "value": 0.9903431882175171
            },
            "elap_time": {
                "unit": "min",
                "value": 693.1
            },
            "index": 6,
            "pressure": {
                "unit": "Bar",
                "value": 1.83353019597387
            },
            "sample_temp": {
                "unit": "\u00b0C",
                "value": 20.15
            },
            "weights": [
                {
                    "prefix": "",
                    "unit": "mg",
                    "value": 97.621
                },
                {
                    "prefix": "",
                    "unit": "% chg",
                    "value": -0.257
                },
                {
                    "prefix": "Corr.",
                    "unit": "g",
                    "value": 97.90748178207835
                },
                {
                    "prefix": "Corr.",
                    "unit": "% chg",
                    "value": 0.036016728703458685
                },
                {
                    "prefix": "",
                    "unit": "mass change(mg)",
                    "value": 0.03525037606152637
                }
            ]
        },
        {
            "Z": {
                "unit": "---",
                "value": 0.9821674461400745
            },
            "elap_time": {
                "unit": "min",
                "value": 724.7
            },
            "index": 7,
            "pressure": {
                "unit": "Bar",
                "value": 3.364799360085322
            },
            "sample_temp": {
                "unit": "\u00b0C",
                "value": 20.17
            },
            "weights": [
                {
                    "prefix": "",
                    "unit": "mg",
                    "value": 97.4297
                },
                {
                    "prefix": "",
                    "unit": "% chg",
                    "value": -0.452
                },
                {
                    "prefix": "Corr.",
                    "unit": "g",
                    "value": 97.95977666567542
                },
                {
                    "prefix": "Corr.",
                    "unit": "% chg",
                    "value": 0.08944851711352247
                },
                {
                    "prefix": "",
                    "unit": "mass change(mg)",
                    "value": 0.08754525965859727
                }
            ]
        },
        {
            "Z": {
                "unit": "---",
                "value": 0.9642840209600143
            },
            "elap_time": {
                "unit": "min",
                "value": 756.5
            },
            "index": 8,
            "pressure": {
                "unit": "Bar",
                "value": 6.609400079989335
            },
            "sample_temp": {
                "unit": "\u00b0C",
                "value": 19.63
            },
            "weights": [
                {
                    "prefix": "",
                    "unit": "mg",
                    "value": 96.995
                },
                {
                    "prefix": "",
                    "unit": "% chg",
                    "value": -0.896
                },
                {
                    "prefix": "Corr.",
                    "unit": "g",
                    "value": 98.05748391289137
                },
                {
                    "prefix": "Corr.",
                    "unit": "% chg",
                    "value": 0.1892799461228583
                },
                {
                    "prefix": "",
                    "unit": "mass change(mg)",
                    "value": 0.18525250687454786
                }
            ]
        },
        {
            "Z": {
                "unit": "---",
                "value": 0.9460109583835005
            },
            "elap_time": {
                "unit": "min",
                "value": 788.4
            },
            "index": 9,
            "pressure": {
                "unit": "Bar",
                "value": 9.924580722570324
            },
            "sample_temp": {
                "unit": "\u00b0C",
                "value": 20.24
            },
            "weights": [
                {
                    "prefix": "",
                    "unit": "mg",
                    "value": 96.5441
                },
                {
                    "prefix": "",
                    "unit": "% chg",
                    "value": -1.357
                },
                {
                    "prefix": "Corr.",
                    "unit": "g",
                    "value": 98.166946425755
                },
                {
                    "prefix": "Corr.",
                    "unit": "% chg",
                    "value": 0.3011222034118856
                },
                {
                    "prefix": "",
                    "unit": "mass change(mg)",
                    "value": 0.2947150197381774
                }
            ]
        },
        {
            "Z": {
                "unit": "---",
                "value": 0.9269359194142581
            },
            "elap_time": {
                "unit": "min",
                "value": 820.3
            },
            "index": 10,
            "pressure": {
                "unit": "Bar",
                "value": 13.22679109452073
            },
            "sample_temp": {
                "unit": "\u00b0C",
                "value": 20.16
            },
            "weights": [
                {
                    "prefix": "",
                    "unit": "mg",
                    "value": 96.0654
                },
                {
                    "prefix": "",
                    "unit": "% chg",
                    "value": -1.846
                },
                {
                    "prefix": "Corr.",
                    "unit": "g",
                    "value": 98.273326631484
                },
                {
                    "prefix": "Corr.",
                    "unit": "% chg",
                    "value": 0.40981514338143077
                },
                {
                    "prefix": "",
                    "unit": "mass change(mg)",
                    "value": 0.4010952254671736
                }
            ]
        },
        {
            "Z": {
                "unit": "---",
                "value": 0.9074835985610545
            },
            "elap_time": {
                "unit": "min",
                "value": 852.2
            },
            "index": 11,
            "pressure": {
                "unit": "Bar",
                "value": 16.50886681775763
            },
            "sample_temp": {
                "unit": "\u00b0C",
                "value": 20.21
            },
            "weights": [
                {
                    "prefix": "",
                    "unit": "mg",
                    "value": 95.5659
                },
                {
                    "prefix": "",
                    "unit": "% chg",
                    "value": -2.356
                },
                {
                    "prefix": "Corr.",
                    "unit": "g",
                    "value": 98.38029020190005
                },
                {
                    "prefix": "Corr.",
                    "unit": "% chg",
                    "value": 0.5191041305429929
                },
                {
                    "prefix": "",
                    "unit": "mass change(mg)",
                    "value": 0.5080587958832297
                }
            ]
        },
        {
            "Z": {
                "unit": "---",
                "value": 0.8870140488934819
            },
            "elap_time": {
                "unit": "min",
                "value": 884.1
            },
            "index": 12,
            "pressure": {
                "unit": "Bar",
                "value": 19.83288094920677
            },
            "sample_temp": {
                "unit": "\u00b0C",
                "value": 20.18
            },
            "weights": [
                {
                    "prefix": "",
                    "unit": "mg",
                    "value": 95.0203
                },
                {
                    "prefix": "",
                    "unit": "% chg",
                    "value": -2.914
                },
                {
                    "prefix": "Corr.",
                    "unit": "g",
                    "value": 98.47973799106113
                },
                {
                    "prefix": "Corr.",
                    "unit": "% chg",
                    "value": 0.6207139413467567
                },
                {
                    "prefix": "",
                    "unit": "mass change(mg)",
                    "value": 0.6075065850443052
                }
            ]
        },
        {
            "Z": {
                "unit": "---",
                "value": 0.8651508352164637
            },
            "elap_time": {
                "unit": "min",
                "value": 916.0
            },
            "index": 13,
            "pressure": {
                "unit": "Bar",
                "value": 23.260914544727367
            },
            "sample_temp": {
                "unit": "\u00b0C",
                "value": 20.19
            },
            "weights": [
                {
                    "prefix": "",
                    "unit": "mg",
                    "value": 94.4164
                },
                {
                    "prefix": "",
                    "unit": "% chg",
                    "value": -3.531
                },
                {
                    "prefix": "Corr.",
                    "unit": "g",
                    "value": 98.57618029618493
                },
                {
                    "prefix": "Corr.",
                    "unit": "% chg",
                    "value": 0.7192529280831648
                },
                {
                    "prefix": "",
                    "unit": "mass change(mg)",
                    "value": 0.7039488901681068
                }
            ]
        },
        {
            "Z": {
                "unit": "---",
                "value": 0.8422546258738728
            },
            "elap_time": {
                "unit": "min",
                "value": 947.9
            },
            "index": 14,
            "pressure": {
                "unit": "Bar",
                "value": 26.704958005599252
            },
            "sample_temp": {
                "unit": "\u00b0C",
                "value": 20.2
            },
            "weights": [
                {
                    "prefix": "",
                    "unit": "mg",
                    "value": 93.7798
                },
                {
                    "prefix": "",
                    "unit": "% chg",
                    "value": -4.181
                },
                {
                    "prefix": "Corr.",
                    "unit": "g",
                    "value": 98.68514016275581
                },
                {
                    "prefix": "Corr.",
                    "unit": "% chg",
                    "value": 0.8305816114140594
                },
                {
                    "prefix": "",
                    "unit": "mass change(mg)",
                    "value": 0.8129087567389917
                }
            ]
        },
        {
            "Z": {
                "unit": "---",
                "value": 0.8194790162194131
            },
            "elap_time": {
                "unit": "min",
                "value": 979.8
            },
            "index": 15,
            "pressure": {
                "unit": "Bar",
                "value": 29.984816691107852
            },
            "sample_temp": {
                "unit": "\u00b0C",
                "value": 20.22
            },
            "weights": [
                {
                    "prefix": "",
                    "unit": "mg",
                    "value": 93.1116
                },
                {
                    "prefix": "",
                    "unit": "% chg",
                    "value": -4.864
                },
                {
                    "prefix": "Corr.",
                    "unit": "g",
                    "value": 98.77209730706969
                },
                {
                    "prefix": "Corr.",
                    "unit": "% chg",
                    "value": 0.9194292273973251
                },
                {
                    "prefix": "",
                    "unit": "mass change(mg)",
                    "value": 0.8998659010528627
                }
            ]
        },
        {
            "Z": {
                "unit": "---",
                "value": 0.7933124582188876
            },
            "elap_time": {
                "unit": "min",
                "value": 1011.8
            },
            "index": 16,
            "pressure": {
                "unit": "Bar",
                "value": 33.55003999466737
            },
            "sample_temp": {
                "unit": "\u00b0C",
                "value": 20.2
            },
            "weights": [
                {
                    "prefix": "",
                    "unit": "mg",
                    "value": 92.3027
                },
                {
                    "prefix": "",
                    "unit": "% chg",
                    "value": -5.691
                },
                {
                    "prefix": "Corr.",
                    "unit": "g",
                    "value": 98.84558673673439
                },
                {
                    "prefix": "Corr.",
                    "unit": "% chg",
                    "value": 0.9945163369982475
                },
                {
                    "prefix": "",
                    "unit": "mass change(mg)",
                    "value": 0.9733553307175669
                }
            ]
        },
        {
            "Z": {
                "unit": "---",
                "value": 0.773474785792594
            },
            "elap_time": {
                "unit": "min",
                "value": 1043.5
            },
            "index": 17,
            "pressure": {
                "unit": "Bar",
                "value": 36.14089721370484
            },
            "sample_temp": {
                "unit": "\u00b0C",
                "value": 20.24
            },
            "weights": [
                {
                    "prefix": "",
                    "unit": "mg",
                    "value": 91.6851
                },
                {
                    "prefix": "",
                    "unit": "% chg",
                    "value": -6.322
                },
                {
                    "prefix": "Corr.",
                    "unit": "g",
                    "value": 98.91303421406664
                },
                {
                    "prefix": "Corr.",
                    "unit": "% chg",
                    "value": 1.0634301406004663
                },
                {
                    "prefix": "",
                    "unit": "mass change(mg)",
                    "value": 1.0408028080498184
                }
            ]
        },
        {
            "Z": {
                "unit": "---",
                "value": 0.7413752143668492
            },
            "elap_time": {
                "unit": "min",
                "value": 1075.9
            },
            "index": 18,
            "pressure": {
                "unit": "Bar",
                "value": 40.03626849753366
            },
            "sample_temp": {
                "unit": "\u00b0C",
                "value": 20.2
            },
            "weights": [
                {
                    "prefix": "",
                    "unit": "mg",
                    "value": 90.5544
                },
                {
                    "prefix": "",
                    "unit": "% chg",
                    "value": -7.477
                },
                {
                    "prefix": "Corr.",
                    "unit": "g",
                    "value": 98.90920205980046
                },
                {
                    "prefix": "Corr.",
                    "unit": "% chg",
                    "value": 1.0595146742714314
                },
                {
                    "prefix": "",
                    "unit": "mass change(mg)",
                    "value": 1.0369706537836407
                }
            ]
        },
        {
            "Z": {
                "unit": "---",
                "value": 0.706345128161408
            },
            "elap_time": {
                "unit": "min",
                "value": 1108.6
            },
            "index": 19,
            "pressure": {
                "unit": "Bar",
                "value": 43.94699906679109
            },
            "sample_temp": {
                "unit": "\u00b0C",
                "value": 20.2
            },
            "weights": [
                {
                    "prefix": "",
                    "unit": "mg",
                    "value": 89.2927
                },
                {
                    "prefix": "",
                    "unit": "% chg",
                    "value": -8.766
                },
                {
                    "prefix": "Corr.",
                    "unit": "g",
                    "value": 98.91841292112923
                },
                {
                    "prefix": "Corr.",
                    "unit": "% chg",
                    "value": 1.0689257821990286
                },
                {
                    "prefix": "",
                    "unit": "mass change(mg)",
                    "value": 1.0461815151124088
                }
            ]
        },
        {
            "Z": {
                "unit": "---",
                "value": 0.7514523186733533
            },
            "elap_time": {
                "unit": "min",
                "value": 1141.0
            },
            "index": 20,
            "pressure": {
                "unit": "Bar",
                "value": 38.841447806959074
            },
            "sample_temp": {
                "unit": "\u00b0C",
                "value": 20.2
            },
            "weights": [
                {
                    "prefix": "",
                    "unit": "mg",
                    "value": 90.9431
                },
                {
                    "prefix": "",
                    "unit": "% chg",
                    "value": -7.08
                },
                {
                    "prefix": "Corr.",
                    "unit": "g",
                    "value": 98.93987019109164
                },
                {
                    "prefix": "Corr.",
                    "unit": "% chg",
                    "value": 1.090849538972691
                },
                {
                    "prefix": "",
                    "unit": "mass change(mg)",
                    "value": 1.06763878507482
                }
            ]
        },
        {
            "Z": {
                "unit": "---",
                "value": 0.7679238280725812
            },
            "elap_time": {
                "unit": "min",
                "value": 1172.7
            },
            "index": 21,
            "pressure": {
                "unit": "Bar",
                "value": 36.853810158645516
            },
            "sample_temp": {
                "unit": "\u00b0C",
                "value": 20.27
            },
            "weights": [
                {
                    "prefix": "",
                    "unit": "mg",
                    "value": 91.4907
                },
                {
                    "prefix": "",
                    "unit": "% chg",
                    "value": -6.52
                },
                {
                    "prefix": "Corr.",
                    "unit": "g",
                    "value": 98.91373090543426
                },
                {
                    "prefix": "Corr.",
                    "unit": "% chg",
                    "value": 1.0641419782255144
                },
                {
                    "prefix": "",
                    "unit": "mass change(mg)",
                    "value": 1.0414994994174405
                }
            ]
        },
        {
            "Z": {
                "unit": "---",
                "value": 0.7883017088322531
            },
            "elap_time": {
                "unit": "min",
                "value": 1204.6
            },
            "index": 22,
            "pressure": {
                "unit": "Bar",
                "value": 34.219378749500066
            },
            "sample_temp": {
                "unit": "\u00b0C",
                "value": 20.22
            },
            "weights": [
                {
                    "prefix": "",
                    "unit": "mg",
                    "value": 92.1818
                },
                {
                    "prefix": "",
                    "unit": "% chg",
                    "value": -5.814
                },
                {
                    "prefix": "Corr.",
                    "unit": "g",
                    "value": 98.89718134713291
                },
                {
                    "prefix": "Corr.",
                    "unit": "% chg",
                    "value": 1.0472326280823725
                },
                {
                    "prefix": "",
                    "unit": "mass change(mg)",
                    "value": 1.0249499411160912
                }
            ]
        },
        {
            "Z": {
                "unit": "---",
                "value": 0.8126911049770202
            },
            "elap_time": {
                "unit": "min",
                "value": 1236.7
            },
            "index": 23,
            "pressure": {
                "unit": "Bar",
                "value": 30.93486868417544
            },
            "sample_temp": {
                "unit": "\u00b0C",
                "value": 20.23
            },
            "weights": [
                {
                    "prefix": "",
                    "unit": "mg",
                    "value": 92.9398
                },
                {
                    "prefix": "",
                    "unit": "% chg",
                    "value": -5.04
                },
                {
                    "prefix": "Corr.",
                    "unit": "g",
                    "value": 98.82822292601199
                },
                {
                    "prefix": "Corr.",
                    "unit": "% chg",
                    "value": 0.9767750323677562
                },
                {
                    "prefix": "",
                    "unit": "mass change(mg)",
                    "value": 0.9559915199951661
                }
            ]
        },
        {
            "Z": {
                "unit": "---",
                "value": 0.8333385645476927
            },
            "elap_time": {
                "unit": "min",
                "value": 1268.8
            },
            "index": 24,
            "pressure": {
                "unit": "Bar",
                "value": 28.004094120783893
            },
            "sample_temp": {
                "unit": "\u00b0C",
                "value": 20.2
            },
            "weights": [
                {
                    "prefix": "",
                    "unit": "mg",
                    "value": 93.5607
                },
                {
                    "prefix": "",
                    "unit": "% chg",
                    "value": -4.405
                },
                {
                    "prefix": "Corr.",
                    "unit": "g",
                    "value": 98.75971036249102
                },
                {
                    "prefix": "Corr.",
                    "unit": "% chg",
                    "value": 0.9067729873170527
                },
                {
                    "prefix": "",
                    "unit": "mass change(mg)",
                    "value": 0.8874789564741974
                }
            ]
        },
        {
            "Z": {
                "unit": "---",
                "value": 0.8596746790708749
            },
            "elap_time": {
                "unit": "min",
                "value": 1301.2
            },
            "index": 25,
            "pressure": {
                "unit": "Bar",
                "value": 24.09475003332889
            },
            "sample_temp": {
                "unit": "\u00b0C",
                "value": 20.18
            },
            "weights": [
                {
                    "prefix": "",
                    "unit": "mg",
                    "value": 94.3242
                },
                {
                    "prefix": "",
                    "unit": "% chg",
                    "value": -3.625
                },
                {
                    "prefix": "Corr.",
                    "unit": "g",
                    "value": 98.66069184394183
                },
                {
                    "prefix": "Corr.",
                    "unit": "% chg",
                    "value": 0.8056017795835592
                },
                {
                    "prefix": "",
                    "unit": "mass change(mg)",
                    "value": 0.7884604379250106
                }
            ]
        },
        {
            "Z": {
                "unit": "---",
                "value": 0.8772877904243777
            },
            "elap_time": {
                "unit": "min",
                "value": 1333.4
            },
            "index": 26,
            "pressure": {
                "unit": "Bar",
                "value": 21.375997866951074
            },
            "sample_temp": {
                "unit": "\u00b0C",
                "value": 20.19
            },
            "weights": [
                {
                    "prefix": "",
                    "unit": "mg",
                    "value": 94.817
                },
                {
                    "prefix": "",
                    "unit": "% chg",
                    "value": -3.122
                },
                {
                    "prefix": "Corr.",
                    "unit": "g",
                    "value": 98.5868125104562
                },
                {
                    "prefix": "Corr.",
                    "unit": "% chg",
                    "value": 0.7301162895479314
                },
                {
                    "prefix": "",
                    "unit": "mass change(mg)",
                    "value": 0.7145811044393753
                }
            ]
        },
        {
            "Z": {
                "unit": "---",
                "value": 0.9024773031656351
            },
            "elap_time": {
                "unit": "min",
                "value": 1366.3
            },
            "index": 27,
            "pressure": {
                "unit": "Bar",
                "value": 17.332427676309823
            },
            "sample_temp": {
                "unit": "\u00b0C",
                "value": 20.2
            },
            "weights": [
                {
                    "prefix": "",
                    "unit": "mg",
                    "value": 95.4888
                },
                {
                    "prefix": "",
                    "unit": "% chg",
                    "value": -2.435
                },
                {
                    "prefix": "Corr.",
                    "unit": "g",
                    "value": 98.46008111651345
                },
                {
                    "prefix": "Corr.",
                    "unit": "% chg",
                    "value": 0.600629721067633
                },
                {
                    "prefix": "",
                    "unit": "mass change(mg)",
                    "value": 0.5878497104966272
                }
            ]
        },
        {
            "Z": {
                "unit": "---",
                "value": 0.9186641290724845
            },
            "elap_time": {
                "unit": "min",
                "value": 1398.9
            },
            "index": 28,
            "pressure": {
                "unit": "Bar",
                "value": 14.638049593387548
            },
            "sample_temp": {
                "unit": "\u00b0C",
                "value": 20.2
            },
            "weights": [
                {
                    "prefix": "",
                    "unit": "mg",
                    "value": 95.9166
                },
                {
                    "prefix": "",
                    "unit": "% chg",
                    "value": -1.998
                },
                {
                    "prefix": "Corr.",
                    "unit": "g",
                    "value": 98.38177122626098
                },
                {
                    "prefix": "Corr.",
                    "unit": "% chg",
                    "value": 0.5206173527712505
                },
                {
                    "prefix": "",
                    "unit": "mass change(mg)",
                    "value": 0.5095398202441573
                }
            ]
        },
        {
            "Z": {
                "unit": "---",
                "value": 0.9345049264923464
            },
            "elap_time": {
                "unit": "min",
                "value": 1431.7
            },
            "index": 29,
            "pressure": {
                "unit": "Bar",
                "value": 11.933146247167043
            },
            "sample_temp": {
                "unit": "\u00b0C",
                "value": 20.22
            },
            "weights": [
                {
                    "prefix": "",
                    "unit": "mg",
                    "value": 96.3094
                },
                {
                    "prefix": "",
                    "unit": "% chg",
                    "value": -1.597
                },
                {
                    "prefix": "Corr.",
                    "unit": "g",
                    "value": 98.28484251037102
                },
                {
                    "prefix": "Corr.",
                    "unit": "% chg",
                    "value": 0.4215813805680049
                },
                {
                    "prefix": "",
                    "unit": "mass change(mg)",
                    "value": 0.41261110435419823
                }
            ]
        },
        {
            "Z": {
                "unit": "---",
                "value": 0.9497300784701398
            },
            "elap_time": {
                "unit": "min",
                "value": 1465.2
            },
            "index": 30,
            "pressure": {
                "unit": "Bar",
                "value": 9.265584588721504
            },
            "sample_temp": {
                "unit": "\u00b0C",
                "value": 20.23
            },
            "weights": [
                {
                    "prefix": "",
                    "unit": "mg",
                    "value": 96.6911
                },
                {
                    "prefix": "",
                    "unit": "% chg",
                    "value": -1.207
                },
                {
                    "prefix": "Corr.",
                    "unit": "g",
                    "value": 98.20030716073641
                },
                {
                    "prefix": "Corr.",
                    "unit": "% chg",
                    "value": 0.3352082097306948
                },
                {
                    "prefix": "",
                    "unit": "mass change(mg)",
                    "value": 0.32807575471959183
                }
            ]
        },
        {
            "Z": {
                "unit": "---",
                "value": 0.9715957931777652
            },
            "elap_time": {
                "unit": "min",
                "value": 1502.6
            },
            "index": 31,
            "pressure": {
                "unit": "Bar",
                "value": 5.320415944540728
            },
            "sample_temp": {
                "unit": "\u00b0C",
                "value": 20.22
            },
            "weights": [
                {
                    "prefix": "",
                    "unit": "mg",
                    "value": 97.2124
                },
                {
                    "prefix": "",
                    "unit": "% chg",
                    "value": -0.674
                },
                {
                    "prefix": "Corr.",
                    "unit": "g",
                    "value": 98.05953180614287
                },
                {
                    "prefix": "Corr.",
                    "unit": "% chg",
                    "value": 0.19137236112360034
                },
                {
                    "prefix": "",
                    "unit": "mass change(mg)",
                    "value": 0.18730040012604832
                }
            ]
        },
        {
            "Z": {
                "unit": "---",
                "value": 0.9896452680161584
            },
            "elap_time": {
                "unit": "min",
                "value": 1553.6
            },
            "index": 32,
            "pressure": {
                "unit": "Bar",
                "value": 1.9653299560058657
            },
            "sample_temp": {
                "unit": "\u00b0C",
                "value": 20.17
            },
            "weights": [
                {
                    "prefix": "",
                    "unit": "mg",
                    "value": 97.6024
                },
                {
                    "prefix": "",
                    "unit": "% chg",
                    "value": -0.276
                },
                {
                    "prefix": "Corr.",
                    "unit": "g",
                    "value": 97.90967057331595
                },
                {
                    "prefix": "Corr.",
                    "unit": "% chg",
                    "value": 0.03825310485035588
                },
                {
                    "prefix": "",
                    "unit": "mass change(mg)",
                    "value": 0.03743916729912655
                }
            ]
        },
        {
            "Z": {
                "unit": "---",
                "value": 0.9937290644050712
            },
            "elap_time": {
                "unit": "min",
                "value": 1610.8
            },
            "index": 33,
            "pressure": {
                "unit": "Bar",
                "value": 1.1944020797227037
            },
            "sample_temp": {
                "unit": "\u00b0C",
                "value": 20.15
            },
            "weights": [
                {
                    "prefix": "",
                    "unit": "mg",
                    "value": 97.6828
                },
                {
                    "prefix": "",
                    "unit": "% chg",
                    "value": -0.193
                },
                {
                    "prefix": "Corr.",
                    "unit": "g",
                    "value": 97.86878470081682
                },
                {
                    "prefix": "Corr.",
                    "unit": "% chg",
                    "value": -0.003521637496653059
                },
                {
                    "prefix": "",
                    "unit": "mass change(mg)",
                    "value": -0.00344670520000534
                }
            ]
        }
    ],
    "dataset": "20150701_SiShot_Aliq2_CO2_20C_45Bar_TGA.xlsx",
    "header": {
        "absorbate": "CO2",
        "data_logging_interval": {
            "unit1": "min or",
            "unit2": "wt %",
            "value1": 2.0,
            "value2": 0.01
        },
        "equil_crit": [
            {
                "unit1": "wt % in",
                "unit2": "min",
                "value1": 0.01,
                "value2": 2.0
            },
            {
                "unit1": "wt % in",
                "unit2": "min",
                "value1": 0.01,
                "value2": 5.0
            }
        ],
        "experiment": {
            "id": "070115v1",
            "name": "GHP ST Isotherm",
            "started": "07-01-2015"
        },
        "filename": "070115v1.GIs~",
        "heating_rate": {
            "unit": "\u00b0C/min",
            "value": 1.0
        },
        "max_time": {
            "drying": {
                "unit": "min",
                "value": 60.0
            },
            "equil": {
                "unit": "min",
                "value": 30.0
            }
        },
        "notes": "SI Shot with Kalrez (Jarod)",
        "operator": "JH",
        "pressure_steps": [
            "300.000",
            "500.000",
            "700.000",
            "1000.000",
            "1400.000",
            "2500.000",
            "5000.000",
            "7500.000",
            "10000.000",
            "12500.000",
            "15000.000",
            "17500.000",
            "20000.000",
            "22500.000",
            "25000.000",
            "27000.000",
            "30000.000",
            "33000.000",
            "29000.000",
            "27500.000",
            "25500.000",
            "23000.000",
            "21000.000",
            "18000.000",
            "16000.000",
            "13000.000",
            "11000.000",
            "9000.000",
            "7000.000",
            "4000.000",
            "1500.000",
            "900.000"
        ],
        "pump": "Si Shot - Aliq 2",
        "run_started": "15:45:14",
        "sample": {
            "lot": "20 degC (Repeat with HT outgas)",
            "name": "SiShot with UHPCO2 up to 45 bar"
        },
        "temperature": {
            "drying": 110.0,
            "run": {
                "unit": "\u00b0C",
                "value": 20.0
            }
        }
    }
}
