Repository: scottc99/Isotherm_Data_Parser

# NIST_Summer-Project
NIST collaboration project integrating Sumatra software for the purpose of reproducible results

File: iso_main/TGA/Data_Files/JSON/json_raw/20150609_sheet2_8852_Aliq2_CO2_20C_45Bar_TGA.json
{
    "content": [
        {
            "Z": {
                "unit": "---",
                "value": 1.000006216992908
            },
            "elap_time": {
                "unit": "min",
                "value": 355.7
            },
            "index": 1,
            "pressure": {
                "unit": "Bar",
                "value": 0.0001759765364618051
            },
            "sample_temp": {
                "unit": "\u00b0C",
                "value": 19.77
            },
            "weights": [
                {
                    "prefix": "",
                    "unit": "mg",
                    "value": 83.2281
                },
                {
                    "prefix": "",
                    "unit": "% chg",
                    "value": 0.0
                },
                {
                    "prefix": "Corr.",
                    "unit": "g",
                    "value": 83.22812037046288
                },
                {
                    "prefix": "Corr.",
                    "unit": "mmol/g",
                    "value": 0.0
                }
            ]
        },
        {
            "Z": {
                "unit": "---",
                "value": 0.9978996937187632
            },
            "elap_time": {
                "unit": "min",
                "value": 387.1
            },
            "index": 2,
            "pressure": {
                "unit": "Bar",
                "value": 0.4029409412078389
            },
            "sample_temp": {
                "unit": "\u00b0C",
                "value": 20.16
            },
            "weights": [
                {
                    "prefix": "",
                    "unit": "mg",
                    "value": 88.5922
                },
                {
                    "prefix": "",
                    "unit": "% chg",
                    "value": 6.445
                },
                {
                    "prefix": "Corr.",
                    "unit": "g",
                    "value": 88.63887942679116
                },
                {
                    "prefix": "Corr.",
                    "unit": "mmol/g",
                    "value": 1.4775270207637143
                }
            ]
        },
        {
            "Z": {
                "unit": "---",
                "value": 0.9965004356164954
            },
            "elap_time": {
                "unit": "min",
                "value": 418.3
            },
            "index": 3,
            "pressure": {
                "unit": "Bar",
                "value": 0.6690454606052526
            },
            "sample_temp": {
                "unit": "\u00b0C",
                "value": 20.16
            },
            "weights": [
                {
                    "prefix": "",
                    "unit": "mg",
                    "value": 89.8377
                },
                {
                    "prefix": "",
                    "unit": "% chg",
                    "value": 7.942
                },
                {
                    "prefix": "Corr.",
                    "unit": "g",
                    "value": 89.91531562209038
                },
                {
                    "prefix": "Corr.",
                    "unit": "mmol/g",
                    "value": 1.8260860582668963
                }
            ]
        },
        {
            "Z": {
                "unit": "---",
                "value": 0.9950870572806586
            },
            "elap_time": {
                "unit": "min",
                "value": 449.6
            },
            "index": 4,
            "pressure": {
                "unit": "Bar",
                "value": 0.9373003599520063
            },
            "sample_temp": {
                "unit": "\u00b0C",
                "value": 20.16
            },
            "weights": [
                {
                    "prefix": "",
                    "unit": "mg",
                    "value": 90.623
                },
                {
                    "prefix": "",
                    "unit": "% chg",
                    "value": 8.885
                },
                {
                    "prefix": "Corr.",
                    "unit": "g",
                    "value": 90.73189017942613
                },
                {
                    "prefix": "Corr.",
                    "unit": "mmol/g",
                    "value": 2.0490697395529156
                }
            ]
        },
        {
            "Z": {
                "unit": "---",
                "value": 0.9930627751283702
            },
            "elap_time": {
                "unit": "min",
                "value": 481.0
            },
            "index": 5,
            "pressure": {
                "unit": "Bar",
                "value": 1.320119984002133
            },
            "sample_temp": {
                "unit": "\u00b0C",
                "value": 20.13
            },
            "weights": [
                {
                    "prefix": "",
                    "unit": "mg",
                    "value": 91.5235
                },
                {
                    "prefix": "",
                    "unit": "% chg",
                    "value": 9.967
                },
                {
                    "prefix": "Corr.",
                    "unit": "g",
                    "value": 91.67719230738724
                },
                {
                    "prefix": "Corr.",
                    "unit": "mmol/g",
                    "value": 2.3072053213276074
                }
            ]
        },
        {
            "Z": {
                "unit": "---",
                "value": 0.990352691575737
            },
            "elap_time": {
                "unit": "min",
                "value": 512.4
            },
            "index": 6,
            "pressure": {
                "unit": "Bar",
                "value": 1.8323596853752833
            },
            "sample_temp": {
                "unit": "\u00b0C",
                "value": 20.18
            },
            "weights": [
                {
                    "prefix": "",
                    "unit": "mg",
                    "value": 92.0628
                },
                {
                    "prefix": "",
                    "unit": "% chg",
                    "value": 10.615
                },
                {
                    "prefix": "Corr.",
                    "unit": "g",
                    "value": 92.2766760908937
                },
                {
                    "prefix": "Corr.",
                    "unit": "mmol/g",
                    "value": 2.4709075818458426
                }
            ]
        },
        {
            "Z": {
                "unit": "---",
                "value": 0.9823488925179822
            },
            "elap_time": {
                "unit": "min",
                "value": 543.9
            },
            "index": 7,
            "pressure": {
                "unit": "Bar",
                "value": 3.3313971470470602
            },
            "sample_temp": {
                "unit": "\u00b0C",
                "value": 20.18
            },
            "weights": [
                {
                    "prefix": "",
                    "unit": "mg",
                    "value": 92.8692
                },
                {
                    "prefix": "",
                    "unit": "% chg",
                    "value": 11.584
                },
                {
                    "prefix": "Corr.",
                    "unit": "g",
                    "value": 93.26121442263467
                },
                {
                    "prefix": "Corr.",
                    "unit": "mmol/g",
                    "value": 2.7397574738815162
                }
            ]
        },
        {
            "Z": {
                "unit": "---",
                "value": 0.9639778720936308
            },
            "elap_time": {
                "unit": "min",
                "value": 575.8
            },
            "index": 8,
            "pressure": {
                "unit": "Bar",
                "value": 6.694920677243034
            },
            "sample_temp": {
                "unit": "\u00b0C",
                "value": 20.03
            },
            "weights": [
                {
                    "prefix": "",
                    "unit": "mg",
                    "value": 93.4564
                },
                {
                    "prefix": "",
                    "unit": "% chg",
                    "value": 12.289
                },
                {
                    "prefix": "Corr.",
                    "unit": "g",
                    "value": 94.25963366250487
                },
                {
                    "prefix": "Corr.",
                    "unit": "mmol/g",
                    "value": 3.0123978538358314
                }
            ]
        },
        {
            "Z": {
                "unit": "---",
                "value": 0.9457371752086359
            },
            "elap_time": {
                "unit": "min",
                "value": 607.7
            },
            "index": 9,
            "pressure": {
                "unit": "Bar",
                "value": 9.970585255299293
            },
            "sample_temp": {
                "unit": "\u00b0C",
                "value": 20.22
            },
            "weights": [
                {
                    "prefix": "",
                    "unit": "mg",
                    "value": 93.5282
                },
                {
                    "prefix": "",
                    "unit": "% chg",
                    "value": 12.376
                },
                {
                    "prefix": "Corr.",
                    "unit": "g",
                    "value": 94.74671918107869
                },
                {
                    "prefix": "Corr.",
                    "unit": "mmol/g",
                    "value": 3.1454072907047306
                }
            ]
        },
        {
            "Z": {
                "unit": "---",
                "value": 0.9271063955611546
            },
            "elap_time": {
                "unit": "min",
                "value": 639.5
            },
            "index": 10,
            "pressure": {
                "unit": "Bar",
                "value": 13.202199706705771
            },
            "sample_temp": {
                "unit": "\u00b0C",
                "value": 20.19
            },
            "weights": [
                {
                    "prefix": "",
                    "unit": "mg",
                    "value": 93.4181
                },
                {
                    "prefix": "",
                    "unit": "% chg",
                    "value": 12.243
                },
                {
                    "prefix": "Corr.",
                    "unit": "g",
                    "value": 95.0641510945098
                },
                {
                    "prefix": "Corr.",
                    "unit": "mmol/g",
                    "value": 3.23208907129495
                }
            ]
        },
        {
            "Z": {
                "unit": "---",
                "value": 0.9074339059130783
            },
            "elap_time": {
                "unit": "min",
                "value": 671.4
            },
            "index": 11,
            "pressure": {
                "unit": "Bar",
                "value": 16.513270230635914
            },
            "sample_temp": {
                "unit": "\u00b0C",
                "value": 20.19
            },
            "weights": [
                {
                    "prefix": "",
                    "unit": "mg",
                    "value": 93.193
                },
                {
                    "prefix": "",
                    "unit": "% chg",
                    "value": 11.973
                },
                {
                    "prefix": "Corr.",
                    "unit": "g",
                    "value": 95.29651046234997
                },
                {
                    "prefix": "Corr.",
                    "unit": "mmol/g",
                    "value": 3.295539918197825
                }
            ]
        },
        {
            "Z": {
                "unit": "---",
                "value": 0.8870990160912803
            },
            "elap_time": {
                "unit": "min",
                "value": 703.2
            },
            "index": 12,
            "pressure": {
                "unit": "Bar",
                "value": 19.819304092787625
            },
            "sample_temp": {
                "unit": "\u00b0C",
                "value": 20.18
            },
            "weights": [
                {
                    "prefix": "",
                    "unit": "mg",
                    "value": 92.8984
                },
                {
                    "prefix": "",
                    "unit": "% chg",
                    "value": 11.619
                },
                {
                    "prefix": "Corr.",
                    "unit": "g",
                    "value": 95.48100328748617
                },
                {
                    "prefix": "Corr.",
                    "unit": "mmol/g",
                    "value": 3.345919750572168
                }
            ]
        },
        {
            "Z": {
                "unit": "---",
                "value": 0.8648615874192822
            },
            "elap_time": {
                "unit": "min",
                "value": 735.1
            },
            "index": 13,
            "pressure": {
                "unit": "Bar",
                "value": 23.299836021863747
            },
            "sample_temp": {
                "unit": "\u00b0C",
                "value": 20.17
            },
            "weights": [
                {
                    "prefix": "",
                    "unit": "mg",
                    "value": 92.4992
                },
                {
                    "prefix": "",
                    "unit": "% chg",
                    "value": 11.139
                },
                {
                    "prefix": "Corr.",
                    "unit": "g",
                    "value": 95.61351442529993
                },
                {
                    "prefix": "Corr.",
                    "unit": "mmol/g",
                    "value": 3.382104837476559
                }
            ]
        },
        {
            "Z": {
                "unit": "---",
                "value": 0.8437485517650876
            },
            "elap_time": {
                "unit": "min",
                "value": 767.0
            },
            "index": 14,
            "pressure": {
                "unit": "Bar",
                "value": 26.488173576856415
            },
            "sample_temp": {
                "unit": "\u00b0C",
                "value": 20.21
            },
            "weights": [
                {
                    "prefix": "",
                    "unit": "mg",
                    "value": 92.075
                },
                {
                    "prefix": "",
                    "unit": "% chg",
                    "value": 10.63
                },
                {
                    "prefix": "Corr.",
                    "unit": "g",
                    "value": 95.7035737624678
                },
                {
                    "prefix": "Corr.",
                    "unit": "mmol/g",
                    "value": 3.4066975245196045
                }
            ]
        },
        {
            "Z": {
                "unit": "---",
                "value": 0.8198572511858665
            },
            "elap_time": {
                "unit": "min",
                "value": 798.9
            },
            "index": 15,
            "pressure": {
                "unit": "Bar",
                "value": 29.91733235568591
            },
            "sample_temp": {
                "unit": "\u00b0C",
                "value": 20.18
            },
            "weights": [
                {
                    "prefix": "",
                    "unit": "mg",
                    "value": 91.5276
                },
                {
                    "prefix": "",
                    "unit": "% chg",
                    "value": 9.972
                },
                {
                    "prefix": "Corr.",
                    "unit": "g",
                    "value": 95.74578885461425
                },
                {
                    "prefix": "Corr.",
                    "unit": "mmol/g",
                    "value": 3.4182252859078064
                }
            ]
        },
        {
            "Z": {
                "unit": "---",
                "value": 0.7944737416311568
            },
            "elap_time": {
                "unit": "min",
                "value": 830.9
            },
            "index": 16,
            "pressure": {
                "unit": "Bar",
                "value": 33.38767897613651
            },
            "sample_temp": {
                "unit": "\u00b0C",
                "value": 20.18
            },
            "weights": [
                {
                    "prefix": "",
                    "unit": "mg",
                    "value": 90.9052
                },
                {
                    "prefix": "",
                    "unit": "% chg",
                    "value": 9.224
                },
                {
                    "prefix": "Corr.",
                    "unit": "g",
                    "value": 95.76309448055494
                },
                {
                    "prefix": "Corr.",
                    "unit": "mmol/g",
                    "value": 3.4229509685102686
                }
            ]
        },
        {
            "Z": {
                "unit": "---",
                "value": 0.7732049507574557
            },
            "elap_time": {
                "unit": "min",
                "value": 862.6
            },
            "index": 17,
            "pressure": {
                "unit": "Bar",
                "value": 36.16181042527663
            },
            "sample_temp": {
                "unit": "\u00b0C",
                "value": 20.21
            },
            "weights": [
                {
                    "prefix": "",
                    "unit": "mg",
                    "value": 90.3543
                },
                {
                    "prefix": "",
                    "unit": "% chg",
                    "value": 8.562
                },
                {
                    "prefix": "Corr.",
                    "unit": "g",
                    "value": 95.76000724002088
                },
                {
                    "prefix": "Corr.",
                    "unit": "mmol/g",
                    "value": 3.4221079294354952
                }
            ]
        },
        {
            "Z": {
                "unit": "---",
                "value": 0.7412895069544407
            },
            "elap_time": {
                "unit": "min",
                "value": 894.9
            },
            "index": 18,
            "pressure": {
                "unit": "Bar",
                "value": 40.046297826956405
            },
            "sample_temp": {
                "unit": "\u00b0C",
                "value": 20.2
            },
            "weights": [
                {
                    "prefix": "",
                    "unit": "mg",
                    "value": 89.432
                },
                {
                    "prefix": "",
                    "unit": "% chg",
                    "value": 7.454
                },
                {
                    "prefix": "Corr.",
                    "unit": "g",
                    "value": 95.67633661729778
                },
                {
                    "prefix": "Corr.",
                    "unit": "mmol/g",
                    "value": 3.399259821687485
                }
            ]
        },
        {
            "Z": {
                "unit": "---",
                "value": 0.7064434463347806
            },
            "elap_time": {
                "unit": "min",
                "value": 927.5
            },
            "index": 19,
            "pressure": {
                "unit": "Bar",
                "value": 43.947713638181575
            },
            "sample_temp": {
                "unit": "\u00b0C",
                "value": 20.22
            },
            "weights": [
                {
                    "prefix": "",
                    "unit": "mg",
                    "value": 88.3113
                },
                {
                    "prefix": "",
                    "unit": "% chg",
                    "value": 6.108
                },
                {
                    "prefix": "Corr.",
                    "unit": "g",
                    "value": 95.50150155642791
                },
                {
                    "prefix": "Corr.",
                    "unit": "mmol/g",
                    "value": 3.351517254716226
                }
            ]
        },
        {
            "Z": {
                "unit": "---",
                "value": 0.7512622512244361
            },
            "elap_time": {
                "unit": "min",
                "value": 959.9
            },
            "index": 20,
            "pressure": {
                "unit": "Bar",
                "value": 38.85945473936808
            },
            "sample_temp": {
                "unit": "\u00b0C",
                "value": 20.19
            },
            "weights": [
                {
                    "prefix": "",
                    "unit": "mg",
                    "value": 89.7309
                },
                {
                    "prefix": "",
                    "unit": "% chg",
                    "value": 7.813
                },
                {
                    "prefix": "Corr.",
                    "unit": "g",
                    "value": 95.70994367869952
                },
                {
                    "prefix": "Corr.",
                    "unit": "mmol/g",
                    "value": 3.408436970548227
                }
            ]
        },
        {
            "Z": {
                "unit": "---",
                "value": 0.7673299936145717
            },
            "elap_time": {
                "unit": "min",
                "value": 991.6
            },
            "index": 21,
            "pressure": {
                "unit": "Bar",
                "value": 36.88728702839621
            },
            "sample_temp": {
                "unit": "\u00b0C",
                "value": 20.18
            },
            "weights": [
                {
                    "prefix": "",
                    "unit": "mg",
                    "value": 90.2008
                },
                {
                    "prefix": "",
                    "unit": "% chg",
                    "value": 8.378
                },
                {
                    "prefix": "Corr.",
                    "unit": "g",
                    "value": 95.7577429299965
                },
                {
                    "prefix": "Corr.",
                    "unit": "mmol/g",
                    "value": 3.4214896096748872
                }
            ]
        },
        {
            "Z": {
                "unit": "---",
                "value": 0.7880363276498602
            },
            "elap_time": {
                "unit": "min",
                "value": 1023.5
            },
            "index": 22,
            "pressure": {
                "unit": "Bar",
                "value": 34.24168777496334
            },
            "sample_temp": {
                "unit": "\u00b0C",
                "value": 20.19
            },
            "weights": [
                {
                    "prefix": "",
                    "unit": "mg",
                    "value": 90.7553
                },
                {
                    "prefix": "",
                    "unit": "% chg",
                    "value": 9.044
                },
                {
                    "prefix": "Corr.",
                    "unit": "g",
                    "value": 95.77798006617122
                },
                {
                    "prefix": "Corr.",
                    "unit": "mmol/g",
                    "value": 3.427015805761195
                }
            ]
        },
        {
            "Z": {
                "unit": "---",
                "value": 0.8153198541538998
            },
            "elap_time": {
                "unit": "min",
                "value": 1055.7
            },
            "index": 23,
            "pressure": {
                "unit": "Bar",
                "value": 30.56993867484335
            },
            "sample_temp": {
                "unit": "\u00b0C",
                "value": 20.23
            },
            "weights": [
                {
                    "prefix": "",
                    "unit": "mg",
                    "value": 91.4423
                },
                {
                    "prefix": "",
                    "unit": "% chg",
                    "value": 9.869
                },
                {
                    "prefix": "Corr.",
                    "unit": "g",
                    "value": 95.77575135505359
                },
                {
                    "prefix": "Corr.",
                    "unit": "mmol/g",
                    "value": 3.426407207066722
                }
            ]
        },
        {
            "Z": {
                "unit": "---",
                "value": 0.8332359552757463
            },
            "elap_time": {
                "unit": "min",
                "value": 1087.6
            },
            "index": 24,
            "pressure": {
                "unit": "Bar",
                "value": 28.012229036128517
            },
            "sample_temp": {
                "unit": "\u00b0C",
                "value": 20.18
            },
            "weights": [
                {
                    "prefix": "",
                    "unit": "mg",
                    "value": 91.8627
                },
                {
                    "prefix": "",
                    "unit": "% chg",
                    "value": 10.375
                },
                {
                    "prefix": "Corr.",
                    "unit": "g",
                    "value": 95.7488634459206
                },
                {
                    "prefix": "Corr.",
                    "unit": "mmol/g",
                    "value": 3.4190648708321505
                }
            ]
        },
        {
            "Z": {
                "unit": "---",
                "value": 0.8605925984163645
            },
            "elap_time": {
                "unit": "min",
                "value": 1120.1
            },
            "index": 25,
            "pressure": {
                "unit": "Bar",
                "value": 23.949473403546193
            },
            "sample_temp": {
                "unit": "\u00b0C",
                "value": 20.16
            },
            "weights": [
                {
                    "prefix": "",
                    "unit": "mg",
                    "value": 92.4412
                },
                {
                    "prefix": "",
                    "unit": "% chg",
                    "value": 11.07
                },
                {
                    "prefix": "Corr.",
                    "unit": "g",
                    "value": 95.65833562061003
                },
                {
                    "prefix": "Corr.",
                    "unit": "mmol/g",
                    "value": 3.3943442527756305
                }
            ]
        },
        {
            "Z": {
                "unit": "---",
                "value": 0.8777413290934402
            },
            "elap_time": {
                "unit": "min",
                "value": 1152.2
            },
            "index": 26,
            "pressure": {
                "unit": "Bar",
                "value": 21.304747367017733
            },
            "sample_temp": {
                "unit": "\u00b0C",
                "value": 20.19
            },
            "weights": [
                {
                    "prefix": "",
                    "unit": "mg",
                    "value": 92.7549
                },
                {
                    "prefix": "",
                    "unit": "% chg",
                    "value": 11.447
                },
                {
                    "prefix": "Corr.",
                    "unit": "g",
                    "value": 95.5605689876503
                },
                {
                    "prefix": "Corr.",
                    "unit": "mmol/g",
                    "value": 3.367646918737415
                }
            ]
        },
        {
            "Z": {
                "unit": "---",
                "value": 0.9032002152751463
            },
            "elap_time": {
                "unit": "min",
                "value": 1185.1
            },
            "index": 27,
            "pressure": {
                "unit": "Bar",
                "value": 17.209670710571924
            },
            "sample_temp": {
                "unit": "\u00b0C",
                "value": 20.18
            },
            "weights": [
                {
                    "prefix": "",
                    "unit": "mg",
                    "value": 93.1519
                },
                {
                    "prefix": "",
                    "unit": "% chg",
                    "value": 11.924
                },
                {
                    "prefix": "Corr.",
                    "unit": "g",
                    "value": 95.35447103674782
                },
                {
                    "prefix": "Corr.",
                    "unit": "mmol/g",
                    "value": 3.3113673305664566
                }
            ]
        },
        {
            "Z": {
                "unit": "---",
                "value": 0.9188624090239951
            },
            "elap_time": {
                "unit": "min",
                "value": 1217.6
            },
            "index": 28,
            "pressure": {
                "unit": "Bar",
                "value": 14.60459005465938
            },
            "sample_temp": {
                "unit": "\u00b0C",
                "value": 20.2
            },
            "weights": [
                {
                    "prefix": "",
                    "unit": "mg",
                    "value": 93.3543
                },
                {
                    "prefix": "",
                    "unit": "% chg",
                    "value": 12.167
                },
                {
                    "prefix": "Corr.",
                    "unit": "g",
                    "value": 95.19147561690889
                },
                {
                    "prefix": "Corr.",
                    "unit": "mmol/g",
                    "value": 3.2668578385403637
                }
            ]
        },
        {
            "Z": {
                "unit": "---",
                "value": 0.9342043248352214
            },
            "elap_time": {
                "unit": "min",
                "value": 1250.5
            },
            "index": 29,
            "pressure": {
                "unit": "Bar",
                "value": 11.983814158112251
            },
            "sample_temp": {
                "unit": "\u00b0C",
                "value": 20.21
            },
            "weights": [
                {
                    "prefix": "",
                    "unit": "mg",
                    "value": 93.4847
                },
                {
                    "prefix": "",
                    "unit": "% chg",
                    "value": 12.323
                },
                {
                    "prefix": "Corr.",
                    "unit": "g",
                    "value": 94.96738937244203
                },
                {
                    "prefix": "Corr.",
                    "unit": "mmol/g",
                    "value": 3.2056661503253783
                }
            ]
        },
        {
            "Z": {
                "unit": "---",
                "value": 0.9495842982641778
            },
            "elap_time": {
                "unit": "min",
                "value": 1284.0
            },
            "index": 30,
            "pressure": {
                "unit": "Bar",
                "value": 9.290382615651247
            },
            "sample_temp": {
                "unit": "\u00b0C",
                "value": 20.22
            },
            "weights": [
                {
                    "prefix": "",
                    "unit": "mg",
                    "value": 93.5321
                },
                {
                    "prefix": "",
                    "unit": "% chg",
                    "value": 12.38
                },
                {
                    "prefix": "Corr.",
                    "unit": "g",
                    "value": 94.6628907698143
                },
                {
                    "prefix": "Corr.",
                    "unit": "mmol/g",
                    "value": 3.1225160953176494
                }
            ]
        },
        {
            "Z": {
                "unit": "---",
                "value": 0.9714074097145311
            },
            "elap_time": {
                "unit": "min",
                "value": 1321.4
            },
            "index": 31,
            "pressure": {
                "unit": "Bar",
                "value": 5.33435541927743
            },
            "sample_temp": {
                "unit": "\u00b0C",
                "value": 19.88
            },
            "weights": [
                {
                    "prefix": "",
                    "unit": "mg",
                    "value": 93.3176
                },
                {
                    "prefix": "",
                    "unit": "% chg",
                    "value": 12.123
                },
                {
                    "prefix": "Corr.",
                    "unit": "g",
                    "value": 93.95302795116572
                },
                {
                    "prefix": "Corr.",
                    "unit": "mmol/g",
                    "value": 2.92867240635093
                }
            ]
        },
        {
            "Z": {
                "unit": "---",
                "value": 0.9896334427004913
            },
            "elap_time": {
                "unit": "min",
                "value": 1372.5
            },
            "index": 32,
            "pressure": {
                "unit": "Bar",
                "value": 1.9675549926676443
            },
            "sample_temp": {
                "unit": "\u00b0C",
                "value": 20.17
            },
            "weights": [
                {
                    "prefix": "",
                    "unit": "mg",
                    "value": 92.1497
                },
                {
                    "prefix": "",
                    "unit": "% chg",
                    "value": 10.719
                },
                {
                    "prefix": "Corr.",
                    "unit": "g",
                    "value": 92.37953105885742
                },
                {
                    "prefix": "Corr.",
                    "unit": "mmol/g",
                    "value": 2.498994397910669
                }
            ]
        },
        {
            "Z": {
                "unit": "---",
                "value": 0.9937385663847698
            },
            "elap_time": {
                "unit": "min",
                "value": 1429.3
            },
            "index": 33,
            "pressure": {
                "unit": "Bar",
                "value": 1.192738301559792
            },
            "sample_temp": {
                "unit": "\u00b0C",
                "value": 20.16
            },
            "weights": [
                {
                    "prefix": "",
                    "unit": "mg",
                    "value": 91.3209
                },
                {
                    "prefix": "",
                    "unit": "% chg",
                    "value": 9.724
                },
                {
                    "prefix": "Corr.",
                    "unit": "g",
                    "value": 91.45965352593491
                },
                {
                    "prefix": "Corr.",
                    "unit": "mmol/g",
                    "value": 2.247801562203662
                }
            ]
        }
    ],
    "dataset": "20150609_8852_Aliq2_CO2_20C_45Bar_TGA.xlsx",
    "header": {
        "absorbate": "CO2",
        "data_logging_interval": {
            "unit1": "min or",
            "unit2": "wt %",
            "value1": 2.0,
            "value2": 0.01
        },
        "equil_crit": [
            {
                "unit1": "wt % in",
                "unit2": "min",
                "value1": 0.01,
                "value2": 2.0
            },
            {
                "unit1": "wt % in",
                "unit2": "min",
                "value1": 0.01,
                "value2": 5.0
            }
        ],
        "experiment": {
            "id": "060915v1",
            "name": "GHP ST Isotherm",
            "started": "06-09-2015"
        },
        "filename": "060915v1.GIs~",
        "heating_rate": {
            "unit": "\u00b0C/min",
            "value": 1.0
        },
        "max_time": {
            "drying": {
                "unit": "min",
                "value": 60.0
            },
            "equil": {
                "unit": "min",
                "value": 30.0
            }
        },
        "notes": "Aliq #2 with Kalrez (Jarod)",
        "operator": "JH",
        "pressure_steps": [
            "300.000",
            "500.000",
            "700.000",
            "1000.000",
            "1400.000",
            "2500.000",
            "5000.000",
            "7500.000",
            "10000.000",
            "12500.000",
            "15000.000",
            "17500.000",
            "20000.000",
            "22500.000",
            "25000.000",
            "27000.000",
            "30000.000",
            "33000.000",
            "29000.000",
            "27500.000",
            "25500.000",
            "23000.000",
            "21000.000",
            "18000.000",
            "16000.000",
            "13000.000",
            "11000.000",
            "9000.000",
            "7000.000",
            "4000.000",
            "1500.000",
            "900.000"
        ],
        "pump": "New pump - Run 2",
        "run_started": "12:50:01",
        "sample": {
            "lot": "20 degC (Repeat with HT outgas)",
            "name": "RM8852 with UHPCO2 up to 45 bar"
        },
        "temperature": {
            "drying": 110.0,
            "run": {
                "unit": "\u00b0C",
                "value": 20.0
            }
        }
    }
}
