Repository: scottc99/Isotherm_Data_Parser

# NIST_Summer-Project
NIST collaboration project integrating Sumatra software for the purpose of reproducible results

File: iso_main/TGA/Data_Files/JSON/json_raw/20150623_sheet4_8852_Aliq3_CO2_20C_45Bar_TGA-JH071515.json
{
    "content": [
        {
            "Z": {
                "unit": "---",
                "value": 1.000006223297034
            },
            "elap_time": {
                "unit": "min",
                "value": 412.3
            },
            "index": 1,
            "pressure": {
                "unit": "Bar",
                "value": 0.0001866417810958539
            },
            "sample_temp": {
                "unit": "\u00b0C",
                "value": 19.85
            },
            "weights": [
                {
                    "prefix": "",
                    "unit": "mg",
                    "value": 88.2728
                },
                {
                    "prefix": "",
                    "unit": "% chg",
                    "value": 0.0
                },
                {
                    "prefix": "Corr.",
                    "unit": "g",
                    "value": 88.27282151941192
                },
                {
                    "prefix": "Corr.",
                    "unit": "mmol/g",
                    "value": 0.0
                }
            ]
        },
        {
            "Z": {
                "unit": "---",
                "value": 0.9978963604456791
            },
            "elap_time": {
                "unit": "min",
                "value": 459.2
            },
            "index": 2,
            "pressure": {
                "unit": "Bar",
                "value": 0.4036661778429543
            },
            "sample_temp": {
                "unit": "\u00b0C",
                "value": 20.18
            },
            "weights": [
                {
                    "prefix": "",
                    "unit": "mg",
                    "value": 93.9817
                },
                {
                    "prefix": "",
                    "unit": "% chg",
                    "value": 6.467
                },
                {
                    "prefix": "Corr.",
                    "unit": "g",
                    "value": 94.02828781152746
                },
                {
                    "prefix": "Corr.",
                    "unit": "mmol/g",
                    "value": 1.4818383489052716
                }
            ]
        },
        {
            "Z": {
                "unit": "---",
                "value": 0.9964980459914902
            },
            "elap_time": {
                "unit": "min",
                "value": 500.5
            },
            "index": 3,
            "pressure": {
                "unit": "Bar",
                "value": 0.6695747233702173
            },
            "sample_temp": {
                "unit": "\u00b0C",
                "value": 20.17
            },
            "weights": [
                {
                    "prefix": "",
                    "unit": "mg",
                    "value": 95.2991
                },
                {
                    "prefix": "",
                    "unit": "% chg",
                    "value": 7.96
                },
                {
                    "prefix": "Corr.",
                    "unit": "g",
                    "value": 95.37648785166226
                },
                {
                    "prefix": "Corr.",
                    "unit": "mmol/g",
                    "value": 1.8289543635024188
                }
            ]
        },
        {
            "Z": {
                "unit": "---",
                "value": 0.9950662475947817
            },
            "elap_time": {
                "unit": "min",
                "value": 538.9
            },
            "index": 4,
            "pressure": {
                "unit": "Bar",
                "value": 0.9413518197573656
            },
            "sample_temp": {
                "unit": "\u00b0C",
                "value": 20.17
            },
            "weights": [
                {
                    "prefix": "",
                    "unit": "mg",
                    "value": 96.1431
                },
                {
                    "prefix": "",
                    "unit": "% chg",
                    "value": 8.916
                },
                {
                    "prefix": "Corr.",
                    "unit": "g",
                    "value": 96.25205575202
                },
                {
                    "prefix": "Corr.",
                    "unit": "mmol/g",
                    "value": 2.0543835513334643
                }
            ]
        },
        {
            "Z": {
                "unit": "---",
                "value": 0.9930741305704485
            },
            "elap_time": {
                "unit": "min",
                "value": 570.3
            },
            "index": 5,
            "pressure": {
                "unit": "Bar",
                "value": 1.3184188774830023
            },
            "sample_temp": {
                "unit": "\u00b0C",
                "value": 20.16
            },
            "weights": [
                {
                    "prefix": "",
                    "unit": "mg",
                    "value": 97.0855
                },
                {
                    "prefix": "",
                    "unit": "% chg",
                    "value": 9.983
                },
                {
                    "prefix": "Corr.",
                    "unit": "g",
                    "value": 97.23841030034056
                },
                {
                    "prefix": "Corr.",
                    "unit": "mmol/g",
                    "value": 2.3083365624597443
                }
            ]
        },
        {
            "Z": {
                "unit": "---",
                "value": 0.9903506191683977
            },
            "elap_time": {
                "unit": "min",
                "value": 601.6
            },
            "index": 6,
            "pressure": {
                "unit": "Bar",
                "value": 1.8325436608452204
            },
            "sample_temp": {
                "unit": "\u00b0C",
                "value": 20.17
            },
            "weights": [
                {
                    "prefix": "",
                    "unit": "mg",
                    "value": 97.6626
                },
                {
                    "prefix": "",
                    "unit": "% chg",
                    "value": 10.637
                },
                {
                    "prefix": "Corr.",
                    "unit": "g",
                    "value": 97.87571574892328
                },
                {
                    "prefix": "Corr.",
                    "unit": "mmol/g",
                    "value": 2.472421209253675
                }
            ]
        },
        {
            "Z": {
                "unit": "---",
                "value": 0.9820834644050387
            },
            "elap_time": {
                "unit": "min",
                "value": 633.2
            },
            "index": 7,
            "pressure": {
                "unit": "Bar",
                "value": 3.379285428609519
            },
            "sample_temp": {
                "unit": "\u00b0C",
                "value": 20.14
            },
            "weights": [
                {
                    "prefix": "",
                    "unit": "mg",
                    "value": 98.5401
                },
                {
                    "prefix": "",
                    "unit": "% chg",
                    "value": 11.631
                },
                {
                    "prefix": "Corr.",
                    "unit": "g",
                    "value": 98.93644290438361
                },
                {
                    "prefix": "Corr.",
                    "unit": "mmol/g",
                    "value": 2.7455226569747007
                }
            ]
        },
        {
            "Z": {
                "unit": "---",
                "value": 0.9643145795661112
            },
            "elap_time": {
                "unit": "min",
                "value": 665.0
            },
            "index": 8,
            "pressure": {
                "unit": "Bar",
                "value": 6.6377669644047455
            },
            "sample_temp": {
                "unit": "\u00b0C",
                "value": 20.08
            },
            "weights": [
                {
                    "prefix": "",
                    "unit": "mg",
                    "value": 99.1375
                },
                {
                    "prefix": "",
                    "unit": "% chg",
                    "value": 12.308
                },
                {
                    "prefix": "Corr.",
                    "unit": "g",
                    "value": 99.93052473082622
                },
                {
                    "prefix": "Corr.",
                    "unit": "mmol/g",
                    "value": 3.0014651814562394
                }
            ]
        },
        {
            "Z": {
                "unit": "---",
                "value": 0.9454181332916418
            },
            "elap_time": {
                "unit": "min",
                "value": 696.9
            },
            "index": 9,
            "pressure": {
                "unit": "Bar",
                "value": 10.018792161045193
            },
            "sample_temp": {
                "unit": "\u00b0C",
                "value": 20.15
            },
            "weights": [
                {
                    "prefix": "",
                    "unit": "mg",
                    "value": 99.23
                },
                {
                    "prefix": "",
                    "unit": "% chg",
                    "value": 12.413
                },
                {
                    "prefix": "Corr.",
                    "unit": "g",
                    "value": 100.45059403472368
                },
                {
                    "prefix": "Corr.",
                    "unit": "mmol/g",
                    "value": 3.1353654771906534
                }
            ]
        },
        {
            "Z": {
                "unit": "---",
                "value": 0.9271576557054744
            },
            "elap_time": {
                "unit": "min",
                "value": 728.7
            },
            "index": 10,
            "pressure": {
                "unit": "Bar",
                "value": 13.202538328222904
            },
            "sample_temp": {
                "unit": "\u00b0C",
                "value": 20.25
            },
            "weights": [
                {
                    "prefix": "",
                    "unit": "mg",
                    "value": 99.1263
                },
                {
                    "prefix": "",
                    "unit": "% chg",
                    "value": 12.295
                },
                {
                    "prefix": "Corr.",
                    "unit": "g",
                    "value": 100.76589132006686
                },
                {
                    "prefix": "Corr.",
                    "unit": "mmol/g",
                    "value": 3.216543888289559
                }
            ]
        },
        {
            "Z": {
                "unit": "---",
                "value": 0.9068860425386985
            },
            "elap_time": {
                "unit": "min",
                "value": 760.5
            },
            "index": 11,
            "pressure": {
                "unit": "Bar",
                "value": 16.598160245300626
            },
            "sample_temp": {
                "unit": "\u00b0C",
                "value": 20.16
            },
            "weights": [
                {
                    "prefix": "",
                    "unit": "mg",
                    "value": 98.8967
                },
                {
                    "prefix": "",
                    "unit": "% chg",
                    "value": 12.035
                },
                {
                    "prefix": "Corr.",
                    "unit": "g",
                    "value": 101.00470789228473
                },
                {
                    "prefix": "Corr.",
                    "unit": "mmol/g",
                    "value": 3.278031096641615
                }
            ]
        },
        {
            "Z": {
                "unit": "---",
                "value": 0.8867155425028175
            },
            "elap_time": {
                "unit": "min",
                "value": 792.4
            },
            "index": 12,
            "pressure": {
                "unit": "Bar",
                "value": 19.88288361551793
            },
            "sample_temp": {
                "unit": "\u00b0C",
                "value": 20.19
            },
            "weights": [
                {
                    "prefix": "",
                    "unit": "mg",
                    "value": 98.586
                },
                {
                    "prefix": "",
                    "unit": "% chg",
                    "value": 11.683
                },
                {
                    "prefix": "Corr.",
                    "unit": "g",
                    "value": 101.16835312958982
                },
                {
                    "prefix": "Corr.",
                    "unit": "mmol/g",
                    "value": 3.320164222950874
                }
            ]
        },
        {
            "Z": {
                "unit": "---",
                "value": 0.8651180923237455
            },
            "elap_time": {
                "unit": "min",
                "value": 824.2
            },
            "index": 13,
            "pressure": {
                "unit": "Bar",
                "value": 23.257728302892946
            },
            "sample_temp": {
                "unit": "\u00b0C",
                "value": 20.16
            },
            "weights": [
                {
                    "prefix": "",
                    "unit": "mg",
                    "value": 98.1836
                },
                {
                    "prefix": "",
                    "unit": "% chg",
                    "value": 11.227
                },
                {
                    "prefix": "Corr.",
                    "unit": "g",
                    "value": 101.27999883605918
                },
                {
                    "prefix": "Corr.",
                    "unit": "mmol/g",
                    "value": 3.3489092248221484
                }
            ]
        },
        {
            "Z": {
                "unit": "---",
                "value": 0.8423941697867027
            },
            "elap_time": {
                "unit": "min",
                "value": 856.1
            },
            "index": 14,
            "pressure": {
                "unit": "Bar",
                "value": 26.68761231835755
            },
            "sample_temp": {
                "unit": "\u00b0C",
                "value": 20.21
            },
            "weights": [
                {
                    "prefix": "",
                    "unit": "mg",
                    "value": 97.7086
                },
                {
                    "prefix": "",
                    "unit": "% chg",
                    "value": 10.689
                },
                {
                    "prefix": "Corr.",
                    "unit": "g",
                    "value": 101.35685629510147
                },
                {
                    "prefix": "Corr.",
                    "unit": "mmol/g",
                    "value": 3.368697426929126
                }
            ]
        },
        {
            "Z": {
                "unit": "---",
                "value": 0.8200644815129153
            },
            "elap_time": {
                "unit": "min",
                "value": 888.0
            },
            "index": 15,
            "pressure": {
                "unit": "Bar",
                "value": 29.873886148513527
            },
            "sample_temp": {
                "unit": "\u00b0C",
                "value": 20.14
            },
            "weights": [
                {
                    "prefix": "",
                    "unit": "mg",
                    "value": 97.2028
                },
                {
                    "prefix": "",
                    "unit": "% chg",
                    "value": 10.116
                },
                {
                    "prefix": "Corr.",
                    "unit": "g",
                    "value": 101.39882754023432
                },
                {
                    "prefix": "Corr.",
                    "unit": "mmol/g",
                    "value": 3.37950360620853
                }
            ]
        },
        {
            "Z": {
                "unit": "---",
                "value": 0.7932701372271797
            },
            "elap_time": {
                "unit": "min",
                "value": 919.9
            },
            "index": 16,
            "pressure": {
                "unit": "Bar",
                "value": 33.56380082655646
            },
            "sample_temp": {
                "unit": "\u00b0C",
                "value": 20.22
            },
            "weights": [
                {
                    "prefix": "",
                    "unit": "mg",
                    "value": 96.5205
                },
                {
                    "prefix": "",
                    "unit": "% chg",
                    "value": 9.343
                },
                {
                    "prefix": "Corr.",
                    "unit": "g",
                    "value": 101.39271224743447
                },
                {
                    "prefix": "Corr.",
                    "unit": "mmol/g",
                    "value": 3.3779291246764243
                }
            ]
        },
        {
            "Z": {
                "unit": "---",
                "value": 0.7730770708355226
            },
            "elap_time": {
                "unit": "min",
                "value": 951.6
            },
            "index": 17,
            "pressure": {
                "unit": "Bar",
                "value": 36.17800826556459
            },
            "sample_temp": {
                "unit": "\u00b0C",
                "value": 20.21
            },
            "weights": [
                {
                    "prefix": "",
                    "unit": "mg",
                    "value": 95.9449
                },
                {
                    "prefix": "",
                    "unit": "% chg",
                    "value": 8.691
                },
                {
                    "prefix": "Corr.",
                    "unit": "g",
                    "value": 101.33395770533058
                },
                {
                    "prefix": "Corr.",
                    "unit": "mmol/g",
                    "value": 3.362801812788385
                }
            ]
        },
        {
            "Z": {
                "unit": "---",
                "value": 0.7411389450525139
            },
            "elap_time": {
                "unit": "min",
                "value": 983.9
            },
            "index": 18,
            "pressure": {
                "unit": "Bar",
                "value": 40.03397946940408
            },
            "sample_temp": {
                "unit": "\u00b0C",
                "value": 20.14
            },
            "weights": [
                {
                    "prefix": "",
                    "unit": "mg",
                    "value": 95.02
                },
                {
                    "prefix": "",
                    "unit": "% chg",
                    "value": 7.644
                },
                {
                    "prefix": "Corr.",
                    "unit": "g",
                    "value": 101.24191018700276
                },
                {
                    "prefix": "Corr.",
                    "unit": "mmol/g",
                    "value": 3.3391026830121278
                }
            ]
        },
        {
            "Z": {
                "unit": "---",
                "value": 0.7063729408559012
            },
            "elap_time": {
                "unit": "min",
                "value": 1016.4
            },
            "index": 19,
            "pressure": {
                "unit": "Bar",
                "value": 43.96078656179176
            },
            "sample_temp": {
                "unit": "\u00b0C",
                "value": 20.23
            },
            "weights": [
                {
                    "prefix": "",
                    "unit": "mg",
                    "value": 93.8952
                },
                {
                    "prefix": "",
                    "unit": "% chg",
                    "value": 6.369
                },
                {
                    "prefix": "Corr.",
                    "unit": "g",
                    "value": 101.06146339559258
                },
                {
                    "prefix": "Corr.",
                    "unit": "mmol/g",
                    "value": 3.2926437234983155
                }
            ]
        },
        {
            "Z": {
                "unit": "---",
                "value": 0.751490404707056
            },
            "elap_time": {
                "unit": "min",
                "value": 1048.9
            },
            "index": 20,
            "pressure": {
                "unit": "Bar",
                "value": 38.851309158778825
            },
            "sample_temp": {
                "unit": "\u00b0C",
                "value": 20.23
            },
            "weights": [
                {
                    "prefix": "",
                    "unit": "mg",
                    "value": 95.3492
                },
                {
                    "prefix": "",
                    "unit": "% chg",
                    "value": 8.017
                },
                {
                    "prefix": "Corr.",
                    "unit": "g",
                    "value": 101.30230557289573
                },
                {
                    "prefix": "Corr.",
                    "unit": "mmol/g",
                    "value": 3.354652456804695
                }
            ]
        },
        {
            "Z": {
                "unit": "---",
                "value": 0.7675790485698121
            },
            "elap_time": {
                "unit": "min",
                "value": 1080.6
            },
            "index": 21,
            "pressure": {
                "unit": "Bar",
                "value": 36.883362218370884
            },
            "sample_temp": {
                "unit": "\u00b0C",
                "value": 20.24
            },
            "weights": [
                {
                    "prefix": "",
                    "unit": "mg",
                    "value": 95.8152
                },
                {
                    "prefix": "",
                    "unit": "% chg",
                    "value": 8.544
                },
                {
                    "prefix": "Corr.",
                    "unit": "g",
                    "value": 101.34811445822108
                },
                {
                    "prefix": "Corr.",
                    "unit": "mmol/g",
                    "value": 3.366446698930427
                }
            ]
        },
        {
            "Z": {
                "unit": "---",
                "value": 0.7880628263220281
            },
            "elap_time": {
                "unit": "min",
                "value": 1112.5
            },
            "index": 22,
            "pressure": {
                "unit": "Bar",
                "value": 34.24654712704972
            },
            "sample_temp": {
                "unit": "\u00b0C",
                "value": 20.21
            },
            "weights": [
                {
                    "prefix": "",
                    "unit": "mg",
                    "value": 96.418
                },
                {
                    "prefix": "",
                    "unit": "% chg",
                    "value": 9.227
                },
                {
                    "prefix": "Corr.",
                    "unit": "g",
                    "value": 101.42234130437656
                },
                {
                    "prefix": "Corr.",
                    "unit": "mmol/g",
                    "value": 3.3855576069905027
                }
            ]
        },
        {
            "Z": {
                "unit": "---",
                "value": 0.8150836767392625
            },
            "elap_time": {
                "unit": "min",
                "value": 1144.6
            },
            "index": 23,
            "pressure": {
                "unit": "Bar",
                "value": 30.599130782562323
            },
            "sample_temp": {
                "unit": "\u00b0C",
                "value": 20.22
            },
            "weights": [
                {
                    "prefix": "",
                    "unit": "mg",
                    "value": 97.1149
                },
                {
                    "prefix": "",
                    "unit": "% chg",
                    "value": 10.017
                },
                {
                    "prefix": "Corr.",
                    "unit": "g",
                    "value": 101.43787837845497
                },
                {
                    "prefix": "Corr.",
                    "unit": "mmol/g",
                    "value": 3.3895578792587475
                }
            ]
        },
        {
            "Z": {
                "unit": "---",
                "value": 0.8330185699660186
            },
            "elap_time": {
                "unit": "min",
                "value": 1176.5
            },
            "index": 24,
            "pressure": {
                "unit": "Bar",
                "value": 28.04694574056792
            },
            "sample_temp": {
                "unit": "\u00b0C",
                "value": 20.19
            },
            "weights": [
                {
                    "prefix": "",
                    "unit": "mg",
                    "value": 97.524
                },
                {
                    "prefix": "",
                    "unit": "% chg",
                    "value": 10.48
                },
                {
                    "prefix": "Corr.",
                    "unit": "g",
                    "value": 101.40149701754204
                },
                {
                    "prefix": "Corr.",
                    "unit": "mmol/g",
                    "value": 3.380190906532317
                }
            ]
        },
        {
            "Z": {
                "unit": "---",
                "value": 0.860762533791704
            },
            "elap_time": {
                "unit": "min",
                "value": 1209.0
            },
            "index": 25,
            "pressure": {
                "unit": "Bar",
                "value": 23.937712305025997
            },
            "sample_temp": {
                "unit": "\u00b0C",
                "value": 20.21
            },
            "weights": [
                {
                    "prefix": "",
                    "unit": "mg",
                    "value": 98.1401
                },
                {
                    "prefix": "",
                    "unit": "% chg",
                    "value": 11.178
                },
                {
                    "prefix": "Corr.",
                    "unit": "g",
                    "value": 101.34260827510586
                },
                {
                    "prefix": "Corr.",
                    "unit": "mmol/g",
                    "value": 3.365029042587378
                }
            ]
        },
        {
            "Z": {
                "unit": "---",
                "value": 0.8778206102411898
            },
            "elap_time": {
                "unit": "min",
                "value": 1241.1
            },
            "index": 26,
            "pressure": {
                "unit": "Bar",
                "value": 21.292286361818423
            },
            "sample_temp": {
                "unit": "\u00b0C",
                "value": 20.19
            },
            "weights": [
                {
                    "prefix": "",
                    "unit": "mg",
                    "value": 98.4681
                },
                {
                    "prefix": "",
                    "unit": "% chg",
                    "value": 11.55
                },
                {
                    "prefix": "Corr.",
                    "unit": "g",
                    "value": 101.26152558235313
                },
                {
                    "prefix": "Corr.",
                    "unit": "mmol/g",
                    "value": 3.344152985382752
                }
            ]
        },
        {
            "Z": {
                "unit": "---",
                "value": 0.9026263957673244
            },
            "elap_time": {
                "unit": "min",
                "value": 1274.0
            },
            "index": 27,
            "pressure": {
                "unit": "Bar",
                "value": 17.305937874950004
            },
            "sample_temp": {
                "unit": "\u00b0C",
                "value": 20.19
            },
            "weights": [
                {
                    "prefix": "",
                    "unit": "mg",
                    "value": 98.8862
                },
                {
                    "prefix": "",
                    "unit": "% chg",
                    "value": 12.023
                },
                {
                    "prefix": "Corr.",
                    "unit": "g",
                    "value": 101.09424383974333
                },
                {
                    "prefix": "Corr.",
                    "unit": "mmol/g",
                    "value": 3.301083581673363
                }
            ]
        },
        {
            "Z": {
                "unit": "---",
                "value": 0.9190922964740496
            },
            "elap_time": {
                "unit": "min",
                "value": 1306.6
            },
            "index": 28,
            "pressure": {
                "unit": "Bar",
                "value": 14.570823890147981
            },
            "sample_temp": {
                "unit": "\u00b0C",
                "value": 20.23
            },
            "weights": [
                {
                    "prefix": "",
                    "unit": "mg",
                    "value": 99.0847
                },
                {
                    "prefix": "",
                    "unit": "% chg",
                    "value": 12.248
                },
                {
                    "prefix": "Corr.",
                    "unit": "g",
                    "value": 100.91021896722816
                },
                {
                    "prefix": "Corr.",
                    "unit": "mmol/g",
                    "value": 3.2537033870192924
                }
            ]
        },
        {
            "Z": {
                "unit": "---",
                "value": 0.9341203243720085
            },
            "elap_time": {
                "unit": "min",
                "value": 1339.4
            },
            "index": 29,
            "pressure": {
                "unit": "Bar",
                "value": 11.99835088654846
            },
            "sample_temp": {
                "unit": "\u00b0C",
                "value": 20.21
            },
            "weights": [
                {
                    "prefix": "",
                    "unit": "mg",
                    "value": 99.2135
                },
                {
                    "prefix": "",
                    "unit": "% chg",
                    "value": 12.394
                },
                {
                    "prefix": "Corr.",
                    "unit": "g",
                    "value": 100.69264145817466
                },
                {
                    "prefix": "Corr.",
                    "unit": "mmol/g",
                    "value": 3.1976845207084192
                }
            ]
        },
        {
            "Z": {
                "unit": "---",
                "value": 0.9496581618484369
            },
            "elap_time": {
                "unit": "min",
                "value": 1372.9
            },
            "index": 30,
            "pressure": {
                "unit": "Bar",
                "value": 9.277283028929476
            },
            "sample_temp": {
                "unit": "\u00b0C",
                "value": 20.22
            },
            "weights": [
                {
                    "prefix": "",
                    "unit": "mg",
                    "value": 99.2522
                },
                {
                    "prefix": "",
                    "unit": "% chg",
                    "value": 12.438
                },
                {
                    "prefix": "Corr.",
                    "unit": "g",
                    "value": 100.37714080544227
                },
                {
                    "prefix": "Corr.",
                    "unit": "mmol/g",
                    "value": 3.1164537493695317
                }
            ]
        },
        {
            "Z": {
                "unit": "---",
                "value": 0.9714172751988168
            },
            "elap_time": {
                "unit": "min",
                "value": 1410.3
            },
            "index": 31,
            "pressure": {
                "unit": "Bar",
                "value": 5.353146247167044
            },
            "sample_temp": {
                "unit": "\u00b0C",
                "value": 20.22
            },
            "weights": [
                {
                    "prefix": "",
                    "unit": "mg",
                    "value": 99.013
                },
                {
                    "prefix": "",
                    "unit": "% chg",
                    "value": 12.167
                },
                {
                    "prefix": "Corr.",
                    "unit": "g",
                    "value": 99.64756988140554
                },
                {
                    "prefix": "Corr.",
                    "unit": "mmol/g",
                    "value": 2.9286138561944326
                }
            ]
        },
        {
            "Z": {
                "unit": "---",
                "value": 0.9892402692007434
            },
            "elap_time": {
                "unit": "min",
                "value": 1461.4
            },
            "index": 32,
            "pressure": {
                "unit": "Bar",
                "value": 2.040822556992401
            },
            "sample_temp": {
                "unit": "\u00b0C",
                "value": 20.14
            },
            "weights": [
                {
                    "prefix": "",
                    "unit": "mg",
                    "value": 97.8343
                },
                {
                    "prefix": "",
                    "unit": "% chg",
                    "value": 10.832
                },
                {
                    "prefix": "Corr.",
                    "unit": "g",
                    "value": 98.07192824992258
                },
                {
                    "prefix": "Corr.",
                    "unit": "mmol/g",
                    "value": 2.522939306964312
                }
            ]
        },
        {
            "Z": {
                "unit": "---",
                "value": 0.9937350158661236
            },
            "elap_time": {
                "unit": "min",
                "value": 1518.9
            },
            "index": 33,
            "pressure": {
                "unit": "Bar",
                "value": 1.1934102119717371
            },
            "sample_temp": {
                "unit": "\u00b0C",
                "value": 20.16
            },
            "weights": [
                {
                    "prefix": "",
                    "unit": "mg",
                    "value": 96.8703
                },
                {
                    "prefix": "",
                    "unit": "% chg",
                    "value": 9.74
                },
                {
                    "prefix": "Corr.",
                    "unit": "g",
                    "value": 97.00861973681718
                },
                {
                    "prefix": "Corr.",
                    "unit": "mmol/g",
                    "value": 2.2491732467589873
                }
            ]
        }
    ],
    "dataset": "20150623_8852_Aliq3_CO2_20C_45Bar_TGA-JH071515.xlsx",
    "header": {
        "absorbate": "CO2",
        "data_logging_interval": {
            "unit1": "min or",
            "unit2": "wt %",
            "value1": 2.0,
            "value2": 0.01
        },
        "equil_crit": [
            {
                "unit1": "wt % in",
                "unit2": "min",
                "value1": 0.01,
                "value2": 2.0
            },
            {
                "unit1": "wt % in",
                "unit2": "min",
                "value1": 0.01,
                "value2": 5.0
            }
        ],
        "experiment": {
            "id": "062315v1",
            "name": "GHP ST Isotherm",
            "started": "06-23-2015"
        },
        "filename": "062315v1.GIs~",
        "heating_rate": {
            "unit": "\u00b0C/min",
            "value": 1.0
        },
        "max_time": {
            "drying": {
                "unit": "min",
                "value": 60.0
            },
            "equil": {
                "unit": "min",
                "value": 30.0
            }
        },
        "notes": "Aliq #3 with Kalrez (Jarod)",
        "operator": "JH",
        "pressure_steps": [
            "300.000",
            "500.000",
            "700.000",
            "1000.000",
            "1400.000",
            "2500.000",
            "5000.000",
            "7500.000",
            "10000.000",
            "12500.000",
            "15000.000",
            "17500.000",
            "20000.000",
            "22500.000",
            "25000.000",
            "27000.000",
            "30000.000",
            "33000.000",
            "29000.000",
            "27500.000",
            "25500.000",
            "23000.000",
            "21000.000",
            "18000.000",
            "16000.000",
            "13000.000",
            "11000.000",
            "9000.000",
            "7000.000",
            "4000.000",
            "1500.000",
            "900.000"
        ],
        "pump": "New pump - Run 4",
        "run_started": "10:52:31",
        "sample": {
            "lot": "20 degC (Repeat with HT outgas)",
            "name": "RM8852 with UHPCO2 up to 45 bar"
        },
        "temperature": {
            "drying": 110.0,
            "run": {
                "unit": "\u00b0C",
                "value": 20.0
            }
        }
    }
}
