Repository: scottc99/Isotherm_Data_Parser

# NIST_Summer-Project
NIST collaboration project integrating Sumatra software for the purpose of reproducible results

File: iso_main/TGA/Data_Files/JSON/sheet2_20150601_8852_Aliq1_CO2_20C_45Bar_TGA.json
{
    "content": [
        {
            "Z": {
                "unit": "---",
                "value": 1.000006216992908
            },
            "elap_time": {
                "unit": "min",
                "value": 355.7
            },
            "index": 1,
            "pressure": {
                "unit": "Bar",
                "value": 0.0001759765364618051
            },
            "sample_temp": {
                "unit": "\u00b0C",
                "value": 19.77
            },
            "weights": [
                {
                    "prefix": "",
                    "unit": "mg",
                    "value": 83.2281
                },
                {
                    "prefix": "",
                    "unit": "% chg",
                    "value": 0.0
                },
                {
                    "prefix": "Corr.",
                    "unit": "g",
                    "value": 83.22812037046288
                },
                {
                    "prefix": "Corr.",
                    "unit": "mmol/g",
                    "value": 0.0
                }
            ]
        },
        {
            "Z": {
                "unit": "---",
                "value": 0.9978996937187632
            },
            "elap_time": {
                "unit": "min",
                "value": 387.1
            },
            "index": 2,
            "pressure": {
                "unit": "Bar",
                "value": 0.4029409412078389
            },
            "sample_temp": {
                "unit": "\u00b0C",
                "value": 20.16
            },
            "weights": [
                {
                    "prefix": "",
                    "unit": "mg",
                    "value": 88.5922
                },
                {
                    "prefix": "",
                    "unit": "% chg",
                    "value": 6.445
                },
                {
                    "prefix": "Corr.",
                    "unit": "g",
                    "value": 88.63887942679116
                },
                {
                    "prefix": "Corr.",
                    "unit": "mmol/g",
                    "value": 1.4775270207637143
                }
            ]
        },
        {
            "Z": {
                "unit": "---",
                "value": 0.9965004356164954
            },
            "elap_time": {
                "unit": "min",
                "value": 418.3
            },
            "index": 3,
            "pressure": {
                "unit": "Bar",
                "value": 0.6690454606052526
            },
            "sample_temp": {
                "unit": "\u00b0C",
                "value": 20.16
            },
            "weights": [
                {
                    "prefix": "",
                    "unit": "mg",
                    "value": 89.8377
                },
                {
                    "prefix": "",
                    "unit": "% chg",
                    "value": 7.942
                },
                {
                    "prefix": "Corr.",
                    "unit": "g",
                    "value": 89.91531562209038
                },
                {
                    "prefix": "Corr.",
                    "unit": "mmol/g",
                    "value": 1.8260860582668963
                }
            ]
        },
        {
            "Z": {
                "unit": "---",
                "value": 0.9950870572806586
            },
            "elap_time": {
                "unit": "min",
                "value": 449.6
            },
            "index": 4,
            "pressure": {
                "unit": "Bar",
                "value": 0.9373003599520063
            },
            "sample_temp": {
                "unit": "\u00b0C",
                "value": 20.16
            },
            "weights": [
                {
                    "prefix": "",
                    "unit": "mg",
                    "value": 90.623
                },
                {
                    "prefix": "",
                    "unit": "% chg",
                    "value": 8.885
                },
                {
                    "prefix": "Corr.",
                    "unit": "g",
                    "value": 90.73189017942613
                },
                {
                    "prefix": "Corr.",
                    "unit": "mmol/g",
                    "value": 2.0490697395529156
                }
            ]
        },
        {
            "Z": {
                "unit": "---",
                "value": 0.9930627751283702
            },
            "elap_time": {
                "unit": "min",
                "value": 481.0
            },
            "index": 5,
            "pressure": {
                "unit": "Bar",
                "value": 1.320119984002133
            },
            "sample_temp": {
                "unit": "\u00b0C",
                "value": 20.13
            },
            "weights": [
                {
                    "prefix": "",
                    "unit": "mg",
                    "value": 91.5235
                },
                {
                    "prefix": "",
                    "unit": "% chg",
                    "value": 9.967
                },
                {
                    "prefix": "Corr.",
                    "unit": "g",
                    "value": 91.67719230738724
                },
                {
                    "prefix": "Corr.",
                    "unit": "mmol/g",
                    "value": 2.3072053213276074
                }
            ]
        },
        {
            "Z": {
                "unit": "---",
                "value": 0.990352691575737
            },
            "elap_time": {
                "unit": "min",
                "value": 512.4
            },
            "index": 6,
            "pressure": {
                "unit": "Bar",
                "value": 1.8323596853752833
            },
            "sample_temp": {
                "unit": "\u00b0C",
                "value": 20.18
            },
            "weights": [
                {
                    "prefix": "",
                    "unit": "mg",
                    "value": 92.0628
                },
                {
                    "prefix": "",
                    "unit": "% chg",
                    "value": 10.615
                },
                {
                    "prefix": "Corr.",
                    "unit": "g",
                    "value": 92.2766760908937
                },
                {
                    "prefix": "Corr.",
                    "unit": "mmol/g",
                    "value": 2.4709075818458426
                }
            ]
        },
        {
            "Z": {
                "unit": "---",
                "value": 0.9823488925179822
            },
            "elap_time": {
                "unit": "min",
                "value": 543.9
            },
            "index": 7,
            "pressure": {
                "unit": "Bar",
                "value": 3.3313971470470602
            },
            "sample_temp": {
                "unit": "\u00b0C",
                "value": 20.18
            },
            "weights": [
                {
                    "prefix": "",
                    "unit": "mg",
                    "value": 92.8692
                },
                {
                    "prefix": "",
                    "unit": "% chg",
                    "value": 11.584
                },
                {
                    "prefix": "Corr.",
                    "unit": "g",
                    "value": 93.26121442263467
                },
                {
                    "prefix": "Corr.",
                    "unit": "mmol/g",
                    "value": 2.7397574738815162
                }
            ]
        },
        {
            "Z": {
                "unit": "---",
                "value": 0.9639778720936308
            },
            "elap_time": {
                "unit": "min",
                "value": 575.8
            },
            "index": 8,
            "pressure": {
                "unit": "Bar",
                "value": 6.694920677243034
            },
            "sample_temp": {
                "unit": "\u00b0C",
                "value": 20.03
            },
            "weights": [
                {
                    "prefix": "",
                    "unit": "mg",
                    "value": 93.4564
                },
                {
                    "prefix": "",
                    "unit": "% chg",
                    "value": 12.289
                },
                {
                    "prefix": "Corr.",
                    "unit": "g",
                    "value": 94.25963366250487
                },
                {
                    "prefix": "Corr.",
                    "unit": "mmol/g",
                    "value": 3.0123978538358314
                }
            ]
        },
        {
            "Z": {
                "unit": "---",
                "value": 0.9457371752086359
            },
            "elap_time": {
                "unit": "min",
                "value": 607.7
            },
            "index": 9,
            "pressure": {
                "unit": "Bar",
                "value": 9.970585255299293
            },
            "sample_temp": {
                "unit": "\u00b0C",
                "value": 20.22
            },
            "weights": [
                {
                    "prefix": "",
                    "unit": "mg",
                    "value": 93.5282
                },
                {
                    "prefix": "",
                    "unit": "% chg",
                    "value": 12.376
                },
                {
                    "prefix": "Corr.",
                    "unit": "g",
                    "value": 94.74671918107869
                },
                {
                    "prefix": "Corr.",
                    "unit": "mmol/g",
                    "value": 3.1454072907047306
                }
            ]
        },
        {
            "Z": {
                "unit": "---",
                "value": 0.9271063955611546
            },
            "elap_time": {
                "unit": "min",
                "value": 639.5
            },
            "index": 10,
            "pressure": {
                "unit": "Bar",
                "value": 13.202199706705771
            },
            "sample_temp": {
                "unit": "\u00b0C",
                "value": 20.19
            },
            "weights": [
                {
                    "prefix": "",
                    "unit": "mg",
                    "value": 93.4181
                },
                {
                    "prefix": "",
                    "unit": "% chg",
                    "value": 12.243
                },
                {
                    "prefix": "Corr.",
                    "unit": "g",
                    "value": 95.0641510945098
                },
                {
                    "prefix": "Corr.",
                    "unit": "mmol/g",
                    "value": 3.23208907129495
                }
            ]
        },
        {
            "Z": {
                "unit": "---",
                "value": 0.9074339059130783
            },
            "elap_time": {
                "unit": "min",
                "value": 671.4
            },
            "index": 11,
            "pressure": {
                "unit": "Bar",
                "value": 16.513270230635914
            },
            "sample_temp": {
                "unit": "\u00b0C",
                "value": 20.19
            },
            "weights": [
                {
                    "prefix": "",
                    "unit": "mg",
                    "value": 93.193
                },
                {
                    "prefix": "",
                    "unit": "% chg",
                    "value": 11.973
                },
                {
                    "prefix": "Corr.",
                    "unit": "g",
                    "value": 95.29651046234997
                },
                {
                    "prefix": "Corr.",
                    "unit": "mmol/g",
                    "value": 3.295539918197825
                }
            ]
        },
        {
            "Z": {
                "unit": "---",
                "value": 0.8870990160912803
            },
            "elap_time": {
                "unit": "min",
                "value": 703.2
            },
            "index": 12,
            "pressure": {
                "unit": "Bar",
                "value": 19.819304092787625
            },
            "sample_temp": {
                "unit": "\u00b0C",
                "value": 20.18
            },
            "weights": [
                {
                    "prefix": "",
                    "unit": "mg",
                    "value": 92.8984
                },
                {
                    "prefix": "",
                    "unit": "% chg",
                    "value": 11.619
                },
                {
                    "prefix": "Corr.",
                    "unit": "g",
                    "value": 95.48100328748617
                },
                {
                    "prefix": "Corr.",
                    "unit": "mmol/g",
                    "value": 3.345919750572168
                }
            ]
        },
        {
            "Z": {
                "unit": "---",
                "value": 0.8648615874192822
            },
            "elap_time": {
                "unit": "min",
                "value": 735.1
            },
            "index": 13,
            "pressure": {
                "unit": "Bar",
                "value": 23.299836021863747
            },
            "sample_temp": {
                "unit": "\u00b0C",
                "value": 20.17
            },
            "weights": [
                {
                    "prefix": "",
                    "unit": "mg",
                    "value": 92.4992
                },
                {
                    "prefix": "",
                    "unit": "% chg",
                    "value": 11.139
                },
                {
                    "prefix": "Corr.",
                    "unit": "g",
                    "value": 95.61351442529993
                },
                {
                    "prefix": "Corr.",
                    "unit": "mmol/g",
                    "value": 3.382104837476559
                }
            ]
        },
        {
            "Z": {
                "unit": "---",
                "value": 0.8437485517650876
            },
            "elap_time": {
                "unit": "min",
                "value": 767.0
            },
            "index": 14,
            "pressure": {
                "unit": "Bar",
                "value": 26.488173576856415
            },
            "sample_temp": {
                "unit": "\u00b0C",
                "value": 20.21
            },
            "weights": [
                {
                    "prefix": "",
                    "unit": "mg",
                    "value": 92.075
                },
                {
                    "prefix": "",
                    "unit": "% chg",
                    "value": 10.63
                },
                {
                    "prefix": "Corr.",
                    "unit": "g",
                    "value": 95.7035737624678
                },
                {
                    "prefix": "Corr.",
                    "unit": "mmol/g",
                    "value": 3.4066975245196045
                }
            ]
        },
        {
            "Z": {
                "unit": "---",
                "value": 0.8198572511858665
            },
            "elap_time": {
                "unit": "min",
                "value": 798.9
            },
            "index": 15,
            "pressure": {
                "unit": "Bar",
                "value": 29.91733235568591
            },
            "sample_temp": {
                "unit": "\u00b0C",
                "value": 20.18
            },
            "weights": [
                {
                    "prefix": "",
                    "unit": "mg",
                    "value": 91.5276
                },
                {
                    "prefix": "",
                    "unit": "% chg",
                    "value": 9.972
                },
                {
                    "prefix": "Corr.",
                    "unit": "g",
                    "value": 95.74578885461425
                },
                {
                    "prefix": "Corr.",
                    "unit": "mmol/g",
                    "value": 3.4182252859078064
                }
            ]
        },
        {
            "Z": {
                "unit": "---",
                "value": 0.7944737416311568
            },
            "elap_time": {
                "unit": "min",
                "value": 830.9
            },
            "index": 16,
            "pressure": {
                "unit": "Bar",
                "value": 33.38767897613651
            },
            "sample_temp": {
                "unit": "\u00b0C",
                "value": 20.18
            },
            "weights": [
                {
                    "prefix": "",
                    "unit": "mg",
                    "value": 90.9052
                },
                {
                    "prefix": "",
                    "unit": "% chg",
                    "value": 9.224
                },
                {
                    "prefix": "Corr.",
                    "unit": "g",
                    "value": 95.76309448055494
                },
                {
                    "prefix": "Corr.",
                    "unit": "mmol/g",
                    "value": 3.4229509685102686
                }
            ]
        },
        {
            "Z": {
                "unit": "---",
                "value": 0.7732049507574557
            },
            "elap_time": {
                "unit": "min",
                "value": 862.6
            },
            "index": 17,
            "pressure": {
                "unit": "Bar",
                "value": 36.16181042527663
            },
            "sample_temp": {
                "unit": "\u00b0C",
                "value": 20.21
            },
            "weights": [
                {
                    "prefix": "",
                    "unit": "mg",
                    "value": 90.3543
                },
                {
                    "prefix": "",
                    "unit": "% chg",
                    "value": 8.562
                },
                {
                    "prefix": "Corr.",
                    "unit": "g",
                    "value": 95.76000724002088
                },
                {
                    "prefix": "Corr.",
                    "unit": "mmol/g",
                    "value": 3.4221079294354952
                }
            ]
        },
        {
            "Z": {
                "unit": "---",
                "value": 0.7412895069544407
            },
            "elap_time": {
                "unit": "min",
                "value": 894.9
            },
            "index": 18,
            "pressure": {
                "unit": "Bar",
                "value": 40.046297826956405
            },
            "sample_temp": {
                "unit": "\u00b0C",
                "value": 20.2
            },
            "weights": [
                {
                    "prefix": "",
                    "unit": "mg",
                    "value": 89.432
                },
                {
                    "prefix": "",
                    "unit": "% chg",
                    "value": 7.454
                },
                {
                    "prefix": "Corr.",
                    "unit": "g",
                    "value": 95.67633661729778
                },
                {
                    "prefix": "Corr.",
                    "unit": "mmol/g",
                    "value": 3.399259821687485
                }
            ]
        },
        {
            "Z": {
                "unit": "---",
                "value": 0.7064434463347806
            },
            "elap_time": {
                "unit": "min",
                "value": 927.5
            },
            "index": 19,
            "pressure": {
                "unit": "Bar",
                "value": 43.947713638181575
            },
            "sample_temp": {
                "unit": "\u00b0C",
                "value": 20.22
            },
            "weights": [
                {
                    "prefix": "",
                    "unit": "mg",
                    "value": 88.3113
                },
                {
                    "prefix": "",
                    "unit": "% chg",
                    "value": 6.108
                },
                {
                    "prefix": "Corr.",
                    "unit": "g",
                    "value": 95.50150155642791
                },
                {
                    "prefix": "Corr.",
                    "unit": "mmol/g",
                    "value": 3.351517254716226
                }
            ]
        },
        {
            "Z": {
                "unit": "---",
                "value": 0.7512622512244361
            },
            "elap_time": {
                "unit": "min",
                "value": 959.9
            },
            "index": 20,
            "pressure": {
                "unit": "Bar",
                "value": 38.85945473936808
            },
            "sample_temp": {
                "unit": "\u00b0C",
                "value": 20.19
            },
            "weights": [
                {
                    "prefix": "",
                    "unit": "mg",
                    "value": 89.7309
                },
                {
                    "prefix": "",
                    "unit": "% chg",
                    "value": 7.813
                },
                {
                    "prefix": "Corr.",
                    "unit": "g",
                    "value": 95.70994367869952
                },
                {
                    "prefix": "Corr.",
                    "unit": "mmol/g",
                    "value": 3.408436970548227
                }
            ]
        },
        {
            "Z": {
                "unit": "---",
                "value": 0.7673299936145717
            },
            "elap_time": {
                "unit": "min",
                "value": 991.6
            },
            "index": 21,
            "pressure": {
                "unit": "Bar",
                "value": 36.88728702839621
            },
            "sample_temp": {
                "unit": "\u00b0C",
                "value": 20.18
            },
            "weights": [
                {
                    "prefix": "",
                    "unit": "mg",
                    "value": 90.2008
                },
                {
                    "prefix": "",
                    "unit": "% chg",
                    "value": 8.378
                },
                {
                    "prefix": "Corr.",
                    "unit": "g",
                    "value": 95.7577429299965
                },
                {
                    "prefix": "Corr.",
                    "unit": "mmol/g",
                    "value": 3.4214896096748872
                }
            ]
        },
        {
            "Z": {
                "unit": "---",
                "value": 0.7880363276498602
            },
            "elap_time": {
                "unit": "min",
                "value": 1023.5
            },
            "index": 22,
            "pressure": {
                "unit": "Bar",
                "value": 34.24168777496334
            },
            "sample_temp": {
                "unit": "\u00b0C",
                "value": 20.19
            },
            "weights": [
                {
                    "prefix": "",
                    "unit": "mg",
                    "value": 90.7553
                },
                {
                    "prefix": "",
                    "unit": "% chg",
                    "value": 9.044
                },
                {
                    "prefix": "Corr.",
                    "unit": "g",
                    "value": 95.77798006617122
                },
                {
                    "prefix": "Corr.",
                    "unit": "mmol/g",
                    "value": 3.427015805761195
                }
            ]
        },
        {
            "Z": {
                "unit": "---",
                "value": 0.8153198541538998
            },
            "elap_time": {
                "unit": "min",
                "value": 1055.7
            },
            "index": 23,
            "pressure": {
                "unit": "Bar",
                "value": 30.56993867484335
            },
            "sample_temp": {
                "unit": "\u00b0C",
                "value": 20.23
            },
            "weights": [
                {
                    "prefix": "",
                    "unit": "mg",
                    "value": 91.4423
                },
                {
                    "prefix": "",
                    "unit": "% chg",
                    "value": 9.869
                },
                {
                    "prefix": "Corr.",
                    "unit": "g",
                    "value": 95.77575135505359
                },
                {
                    "prefix": "Corr.",
                    "unit": "mmol/g",
                    "value": 3.426407207066722
                }
            ]
        },
        {
            "Z": {
                "unit": "---",
                "value": 0.8332359552757463
            },
            "elap_time": {
                "unit": "min",
                "value": 1087.6
            },
            "index": 24,
            "pressure": {
                "unit": "Bar",
                "value": 28.012229036128517
            },
            "sample_temp": {
                "unit": "\u00b0C",
                "value": 20.18
            },
            "weights": [
                {
                    "prefix": "",
                    "unit": "mg",
                    "value": 91.8627
                },
                {
                    "prefix": "",
                    "unit": "% chg",
                    "value": 10.375
                },
                {
                    "prefix": "Corr.",
                    "unit": "g",
                    "value": 95.7488634459206
                },
                {
                    "prefix": "Corr.",
                    "unit": "mmol/g",
                    "value": 3.4190648708321505
                }
            ]
        },
        {
            "Z": {
                "unit": "---",
                "value": 0.8605925984163645
            },
            "elap_time": {
                "unit": "min",
                "value": 1120.1
            },
            "index": 25,
            "pressure": {
                "unit": "Bar",
                "value": 23.949473403546193
            },
            "sample_temp": {
                "unit": "\u00b0C",
                "value": 20.16
            },
            "weights": [
                {
                    "prefix": "",
                    "unit": "mg",
                    "value": 92.4412
                },
                {
                    "prefix": "",
                    "unit": "% chg",
                    "value": 11.07
                },
                {
                    "prefix": "Corr.",
                    "unit": "g",
                    "value": 95.65833562061003
                },
                {
                    "prefix": "Corr.",
                    "unit": "mmol/g",
                    "value": 3.3943442527756305
                }
            ]
        },
        {
            "Z": {
                "unit": "---",
                "value": 0.8777413290934402
            },
            "elap_time": {
                "unit": "min",
                "value": 1152.2
            },
            "index": 26,
            "pressure": {
                "unit": "Bar",
                "value": 21.304747367017733
            },
            "sample_temp": {
                "unit": "\u00b0C",
                "value": 20.19
            },
            "weights": [
                {
                    "prefix": "",
                    "unit": "mg",
                    "value": 92.7549
                },
                {
                    "prefix": "",
                    "unit": "% chg",
                    "value": 11.447
                },
                {
                    "prefix": "Corr.",
                    "unit": "g",
                    "value": 95.5605689876503
                },
                {
                    "prefix": "Corr.",
                    "unit": "mmol/g",
                    "value": 3.367646918737415
                }
            ]
        },
        {
            "Z": {
                "unit": "---",
                "value": 0.9032002152751463
            },
            "elap_time": {
                "unit": "min",
                "value": 1185.1
            },
            "index": 27,
            "pressure": {
                "unit": "Bar",
                "value": 17.209670710571924
            },
            "sample_temp": {
                "unit": "\u00b0C",
                "value": 20.18
            },
            "weights": [
                {
                    "prefix": "",
                    "unit": "mg",
                    "value": 93.1519
                },
                {
                    "prefix": "",
                    "unit": "% chg",
                    "value": 11.924
                },
                {
                    "prefix": "Corr.",
                    "unit": "g",
                    "value": 95.35447103674782
                },
                {
                    "prefix": "Corr.",
                    "unit": "mmol/g",
                    "value": 3.3113673305664566
                }
            ]
        },
        {
            "Z": {
                "unit": "---",
                "value": 0.9188624090239951
            },
            "elap_time": {
                "unit": "min",
                "value": 1217.6
            },
            "index": 28,
            "pressure": {
                "unit": "Bar",
                "value": 14.60459005465938
            },
            "sample_temp": {
                "unit": "\u00b0C",
                "value": 20.2
            },
            "weights": [
                {
                    "prefix": "",
                    "unit": "mg",
                    "value": 93.3543
                },
                {
                    "prefix": "",
                    "unit": "% chg",
                    "value": 12.167
                },
                {
                    "prefix": "Corr.",
                    "unit": "g",
                    "value": 95.19147561690889
                },
                {
                    "prefix": "Corr.",
                    "unit": "mmol/g",
                    "value": 3.2668578385403637
                }
            ]
        },
        {
            "Z": {
                "unit": "---",
                "value": 0.9342043248352214
            },
            "elap_time": {
                "unit": "min",
                "value": 1250.5
            },
            "index": 29,
            "pressure": {
                "unit": "Bar",
                "value": 11.983814158112251
            },
            "sample_temp": {
                "unit": "\u00b0C",
                "value": 20.21
            },
            "weights": [
                {
                    "prefix": "",
                    "unit": "mg",
                    "value": 93.4847
                },
                {
                    "prefix": "",
                    "unit": "% chg",
                    "value": 12.323
                },
                {
                    "prefix": "Corr.",
                    "unit": "g",
                    "value": 94.96738937244203
                },
                {
                    "prefix": "Corr.",
                    "unit": "mmol/g",
                    "value": 3.2056661503253783
                }
            ]
        },
        {
            "Z": {
                "unit": "---",
                "value": 0.9495842982641778
            },
            "elap_time": {
                "unit": "min",
                "value": 1284.0
            },
            "index": 30,
            "pressure": {
                "unit": "Bar",
                "value": 9.290382615651247
            },
            "sample_temp": {
                "unit": "\u00b0C",
                "value": 20.22
            },
            "weights": [
                {
                    "prefix": "",
                    "unit": "mg",
                    "value": 93.5321
                },
                {
                    "prefix": "",
                    "unit": "% chg",
                    "value": 12.38
                },
                {
                    "prefix": "Corr.",
                    "unit": "g",
                    "value": 94.6628907698143
                },
                {
                    "prefix": "Corr.",
                    "unit": "mmol/g",
                    "value": 3.1225160953176494
                }
            ]
        },
        {
            "Z": {
                "unit": "---",
                "value": 0.9714074097145311
            },
            "elap_time": {
                "unit": "min",
                "value": 1321.4
            },
            "index": 31,
            "pressure": {
                "unit": "Bar",
                "value": 5.33435541927743
            },
            "sample_temp": {
                "unit": "\u00b0C",
                "value": 19.88
            },
            "weights": [
                {
                    "prefix": "",
                    "unit": "mg",
                    "value": 93.3176
                },
                {
                    "prefix": "",
                    "unit": "% chg",
                    "value": 12.123
                },
                {
                    "prefix": "Corr.",
                    "unit": "g",
                    "value": 93.95302795116572
                },
                {
                    "prefix": "Corr.",
                    "unit": "mmol/g",
                    "value": 2.92867240635093
                }
            ]
        },
        {
            "Z": {
                "unit": "---",
                "value": 0.9896334427004913
            },
            "elap_time": {
                "unit": "min",
                "value": 1372.5
            },
            "index": 32,
            "pressure": {
                "unit": "Bar",
                "value": 1.9675549926676443
            },
            "sample_temp": {
                "unit": "\u00b0C",
                "value": 20.17
            },
            "weights": [
                {
                    "prefix": "",
                    "unit": "mg",
                    "value": 92.1497
                },
                {
                    "prefix": "",
                    "unit": "% chg",
                    "value": 10.719
                },
                {
                    "prefix": "Corr.",
                    "unit": "g",
                    "value": 92.37953105885742
                },
                {
                    "prefix": "Corr.",
                    "unit": "mmol/g",
                    "value": 2.498994397910669
                }
            ]
        },
        {
            "Z": {
                "unit": "---",
                "value": 0.9937385663847698
            },
            "elap_time": {
                "unit": "min",
                "value": 1429.3
            },
            "index": 33,
            "pressure": {
                "unit": "Bar",
                "value": 1.192738301559792
            },
            "sample_temp": {
                "unit": "\u00b0C",
                "value": 20.16
            },
            "weights": [
                {
                    "prefix": "",
                    "unit": "mg",
                    "value": 91.3209
                },
                {
                    "prefix": "",
                    "unit": "% chg",
                    "value": 9.724
                },
                {
                    "prefix": "Corr.",
                    "unit": "g",
                    "value": 91.45965352593491
                },
                {
                    "prefix": "Corr.",
                    "unit": "mmol/g",
                    "value": 2.247801562203662
                }
            ]
        }
    ],
    "dataset": "20150601_8852_Aliq1_CO2_20C_45Bar_TGA.xlsx",
    "header": {
        "absorbate": "CO2",
        "data_logging_interval": {
            "unit1": "min or",
            "unit2": "wt %",
            "value1": 2.0,
            "value2": 0.01
        },
        "equil_crit": [
            {
                "unit1": "wt % in",
                "unit2": "min",
                "value1": 0.01,
                "value2": 2.0
            },
            {
                "unit1": "wt % in",
                "unit2": "min",
                "value1": 0.01,
                "value2": 5.0
            }
        ],
        "experiment": {
            "id": "060915v1",
            "name": "GHP ST Isotherm",
            "started": "06-09-2015"
        },
        "filename": "060915v1.GIs~",
        "heating_rate": {
            "unit": "\u00b0C/min",
            "value": 1.0
        },
        "max_time": {
            "drying": {
                "unit": "min",
                "value": 60.0
            },
            "equil": {
                "unit": "min",
                "value": 30.0
            }
        },
        "notes": "Aliq #2 with Kalrez (Jarod)",
        "operator": "JH",
        "pressure_steps": [
            "300.000",
            "500.000",
            "700.000",
            "1000.000",
            "1400.000",
            "2500.000",
            "5000.000",
            "7500.000",
            "10000.000",
            "12500.000",
            "15000.000",
            "17500.000",
            "20000.000",
            "22500.000",
            "25000.000",
            "27000.000",
            "30000.000",
            "33000.000",
            "29000.000",
            "27500.000",
            "25500.000",
            "23000.000",
            "21000.000",
            "18000.000",
            "16000.000",
            "13000.000",
            "11000.000",
            "9000.000",
            "7000.000",
            "4000.000",
            "1500.000",
            "900.000"
        ],
        "pump": "New pump - Run 2",
        "run_started": "12:50:01",
        "sample": {
            "lot": "20 degC (Repeat with HT outgas)",
            "name": "RM8852 with UHPCO2 up to 45 bar"
        },
        "temperature": {
            "drying": 110.0,
            "run": {
                "unit": "\u00b0C",
                "value": 20.0
            }
        }
    }
}

File: iso_main/TGA/Data_Files/JSON/sheet4_20150601_8852_Aliq1_CO2_20C_45Bar_TGA.json
{
    "content": [
        {
            "Z": {
                "unit": "---",
                "value": 1.0000062154157452
            },
            "elap_time": {
                "unit": "min",
                "value": 467.4
            },
            "index": 1,
            "pressure": {
                "unit": "Bar",
                "value": 0.00016797760298626848
            },
            "sample_temp": {
                "unit": "\u00b0C",
                "value": 19.75
            },
            "weights": [
                {
                    "prefix": "",
                    "unit": "mg",
                    "value": 83.2606
                },
                {
                    "prefix": "",
                    "unit": "% chg",
                    "value": 0.0
                },
                {
                    "prefix": "Corr.",
                    "unit": "g",
                    "value": 83.26061944586046
                },
                {
                    "prefix": "Corr.",
                    "unit": "mmol/g",
                    "value": 0.0
                }
            ]
        },
        {
            "Z": {
                "unit": "---",
                "value": 0.9978888456711759
            },
            "elap_time": {
                "unit": "min",
                "value": 514.2
            },
            "index": 2,
            "pressure": {
                "unit": "Bar",
                "value": 0.40500599920010666
            },
            "sample_temp": {
                "unit": "\u00b0C",
                "value": 20.16
            },
            "weights": [
                {
                    "prefix": "",
                    "unit": "mg",
                    "value": 88.6222
                },
                {
                    "prefix": "",
                    "unit": "% chg",
                    "value": 6.44
                },
                {
                    "prefix": "Corr.",
                    "unit": "g",
                    "value": 88.66911916724585
                },
                {
                    "prefix": "Corr.",
                    "unit": "mmol/g",
                    "value": 1.4763335780036142
                }
            ]
        },
        {
            "Z": {
                "unit": "---",
                "value": 0.996511700151438
            },
            "elap_time": {
                "unit": "min",
                "value": 556.3
            },
            "index": 3,
            "pressure": {
                "unit": "Bar",
                "value": 0.6666804426076522
            },
            "sample_temp": {
                "unit": "\u00b0C",
                "value": 20.13
            },
            "weights": [
                {
                    "prefix": "",
                    "unit": "mg",
                    "value": 89.8382
                },
                {
                    "prefix": "",
                    "unit": "% chg",
                    "value": 7.9
                },
                {
                    "prefix": "Corr.",
                    "unit": "g",
                    "value": 89.9155482942783
                },
                {
                    "prefix": "Corr.",
                    "unit": "mmol/g",
                    "value": 1.8165656696433217
                }
            ]
        },
        {
            "Z": {
                "unit": "---",
                "value": 0.9951046450545087
            },
            "elap_time": {
                "unit": "min",
                "value": 587.6
            },
            "index": 4,
            "pressure": {
                "unit": "Bar",
                "value": 0.9337554992667644
            },
            "sample_temp": {
                "unit": "\u00b0C",
                "value": 20.14
            },
            "weights": [
                {
                    "prefix": "",
                    "unit": "mg",
                    "value": 90.6195
                },
                {
                    "prefix": "",
                    "unit": "% chg",
                    "value": 8.838
                },
                {
                    "prefix": "Corr.",
                    "unit": "g",
                    "value": 90.7279838375281
                },
                {
                    "prefix": "Corr.",
                    "unit": "mmol/g",
                    "value": 2.03833250596592
                }
            ]
        },
        {
            "Z": {
                "unit": "---",
                "value": 0.9930691638184115
            },
            "elap_time": {
                "unit": "min",
                "value": 619.0
            },
            "index": 5,
            "pressure": {
                "unit": "Bar",
                "value": 1.319209438741501
            },
            "sample_temp": {
                "unit": "\u00b0C",
                "value": 20.15
            },
            "weights": [
                {
                    "prefix": "",
                    "unit": "mg",
                    "value": 91.5226
                },
                {
                    "prefix": "",
                    "unit": "% chg",
                    "value": 9.923
                },
                {
                    "prefix": "Corr.",
                    "unit": "g",
                    "value": 91.67617483836904
                },
                {
                    "prefix": "Corr.",
                    "unit": "mmol/g",
                    "value": 2.2971558923048865
                }
            ]
        },
        {
            "Z": {
                "unit": "---",
                "value": 0.9903582280256052
            },
            "elap_time": {
                "unit": "min",
                "value": 650.4
            },
            "index": 6,
            "pressure": {
                "unit": "Bar",
                "value": 1.8311105185975203
            },
            "sample_temp": {
                "unit": "\u00b0C",
                "value": 20.17
            },
            "weights": [
                {
                    "prefix": "",
                    "unit": "mg",
                    "value": 92.0624
                },
                {
                    "prefix": "",
                    "unit": "% chg",
                    "value": 10.571
                },
                {
                    "prefix": "Corr.",
                    "unit": "g",
                    "value": 92.27613637753014
                },
                {
                    "prefix": "Corr.",
                    "unit": "mmol/g",
                    "value": 2.460924665791553
                }
            ]
        },
        {
            "Z": {
                "unit": "---",
                "value": 0.982156864294164
            },
            "elap_time": {
                "unit": "min",
                "value": 681.9
            },
            "index": 7,
            "pressure": {
                "unit": "Bar",
                "value": 3.365628582855619
            },
            "sample_temp": {
                "unit": "\u00b0C",
                "value": 20.14
            },
            "weights": [
                {
                    "prefix": "",
                    "unit": "mg",
                    "value": 92.88
                },
                {
                    "prefix": "",
                    "unit": "% chg",
                    "value": 11.553
                },
                {
                    "prefix": "Corr.",
                    "unit": "g",
                    "value": 93.27617398283391
                },
                {
                    "prefix": "Corr.",
                    "unit": "mmol/g",
                    "value": 2.73390038401866
                }
            ]
        },
        {
            "Z": {
                "unit": "---",
                "value": 0.9643314427794164
            },
            "elap_time": {
                "unit": "min",
                "value": 713.8
            },
            "index": 8,
            "pressure": {
                "unit": "Bar",
                "value": 6.638482868950806
            },
            "sample_temp": {
                "unit": "\u00b0C",
                "value": 20.13
            },
            "weights": [
                {
                    "prefix": "",
                    "unit": "mg",
                    "value": 93.445
                },
                {
                    "prefix": "",
                    "unit": "% chg",
                    "value": 12.232
                },
                {
                    "prefix": "Corr.",
                    "unit": "g",
                    "value": 94.24089896387595
                },
                {
                    "prefix": "Corr.",
                    "unit": "mmol/g",
                    "value": 2.9972369757577155
                }
            ]
        },
        {
            "Z": {
                "unit": "---",
                "value": 0.9457014205765021
            },
            "elap_time": {
                "unit": "min",
                "value": 745.6
            },
            "index": 9,
            "pressure": {
                "unit": "Bar",
                "value": 9.968909478736169
            },
            "sample_temp": {
                "unit": "\u00b0C",
                "value": 20.15
            },
            "weights": [
                {
                    "prefix": "",
                    "unit": "mg",
                    "value": 93.5182
                },
                {
                    "prefix": "",
                    "unit": "% chg",
                    "value": 12.32
                },
                {
                    "prefix": "Corr.",
                    "unit": "g",
                    "value": 94.73685121176834
                },
                {
                    "prefix": "Corr.",
                    "unit": "mmol/g",
                    "value": 3.132614805908062
                }
            ]
        },
        {
            "Z": {
                "unit": "---",
                "value": 0.9269472392155402
            },
            "elap_time": {
                "unit": "min",
                "value": 777.4
            },
            "index": 10,
            "pressure": {
                "unit": "Bar",
                "value": 13.227898946807091
            },
            "sample_temp": {
                "unit": "\u00b0C",
                "value": 20.18
            },
            "weights": [
                {
                    "prefix": "",
                    "unit": "mg",
                    "value": 93.4133
                },
                {
                    "prefix": "",
                    "unit": "% chg",
                    "value": 12.194
                },
                {
                    "prefix": "Corr.",
                    "unit": "g",
                    "value": 95.0628946866284
                },
                {
                    "prefix": "Corr.",
                    "unit": "mmol/g",
                    "value": 3.2216134108116745
                }
            ]
        },
        {
            "Z": {
                "unit": "---",
                "value": 0.9072530376364516
            },
            "elap_time": {
                "unit": "min",
                "value": 809.3
            },
            "index": 11,
            "pressure": {
                "unit": "Bar",
                "value": 16.54512598320224
            },
            "sample_temp": {
                "unit": "\u00b0C",
                "value": 20.2
            },
            "weights": [
                {
                    "prefix": "",
                    "unit": "mg",
                    "value": 93.1818
                },
                {
                    "prefix": "",
                    "unit": "% chg",
                    "value": 11.916
                },
                {
                    "prefix": "Corr.",
                    "unit": "g",
                    "value": 95.28971664895015
                },
                {
                    "prefix": "Corr.",
                    "unit": "mmol/g",
                    "value": 3.283527970570309
                }
            ]
        },
        {
            "Z": {
                "unit": "---",
                "value": 0.8870081326822457
            },
            "elap_time": {
                "unit": "min",
                "value": 841.1
            },
            "index": 12,
            "pressure": {
                "unit": "Bar",
                "value": 19.84077189708039
            },
            "sample_temp": {
                "unit": "\u00b0C",
                "value": 20.21
            },
            "weights": [
                {
                    "prefix": "",
                    "unit": "mg",
                    "value": 92.8775
                },
                {
                    "prefix": "",
                    "unit": "% chg",
                    "value": 11.55
                },
                {
                    "prefix": "Corr.",
                    "unit": "g",
                    "value": 95.46290119441083
                },
                {
                    "prefix": "Corr.",
                    "unit": "mmol/g",
                    "value": 3.3308013685227844
                }
            ]
        },
        {
            "Z": {
                "unit": "---",
                "value": 0.8656620012764392
            },
            "elap_time": {
                "unit": "min",
                "value": 873.0
            },
            "index": 13,
            "pressure": {
                "unit": "Bar",
                "value": 23.179649380082655
            },
            "sample_temp": {
                "unit": "\u00b0C",
                "value": 20.18
            },
            "weights": [
                {
                    "prefix": "",
                    "unit": "mg",
                    "value": 92.4924
                },
                {
                    "prefix": "",
                    "unit": "% chg",
                    "value": 11.088
                },
                {
                    "prefix": "Corr.",
                    "unit": "g",
                    "value": 95.58767973228662
                },
                {
                    "prefix": "Corr.",
                    "unit": "mmol/g",
                    "value": 3.364861598673453
                }
            ]
        },
        {
            "Z": {
                "unit": "---",
                "value": 0.8426951363622741
            },
            "elap_time": {
                "unit": "min",
                "value": 904.9
            },
            "index": 14,
            "pressure": {
                "unit": "Bar",
                "value": 26.630683908812156
            },
            "sample_temp": {
                "unit": "\u00b0C",
                "value": 20.17
            },
            "weights": [
                {
                    "prefix": "",
                    "unit": "mg",
                    "value": 92.047
                },
                {
                    "prefix": "",
                    "unit": "% chg",
                    "value": 10.553
                },
                {
                    "prefix": "Corr.",
                    "unit": "g",
                    "value": 95.7001544479537
                },
                {
                    "prefix": "Corr.",
                    "unit": "mmol/g",
                    "value": 3.395563310417866
                }
            ]
        },
        {
            "Z": {
                "unit": "---",
                "value": 0.8202340562543352
            },
            "elap_time": {
                "unit": "min",
                "value": 936.8
            },
            "index": 15,
            "pressure": {
                "unit": "Bar",
                "value": 29.875136648446873
            },
            "sample_temp": {
                "unit": "\u00b0C",
                "value": 20.21
            },
            "weights": [
                {
                    "prefix": "",
                    "unit": "mg",
                    "value": 91.5242
                },
                {
                    "prefix": "",
                    "unit": "% chg",
                    "value": 9.925
                },
                {
                    "prefix": "Corr.",
                    "unit": "g",
                    "value": 95.7340738839037
                },
                {
                    "prefix": "Corr.",
                    "unit": "mmol/g",
                    "value": 3.404822144626906
                }
            ]
        },
        {
            "Z": {
                "unit": "---",
                "value": 0.7930801331143267
            },
            "elap_time": {
                "unit": "min",
                "value": 968.7
            },
            "index": 16,
            "pressure": {
                "unit": "Bar",
                "value": 33.572700973203574
            },
            "sample_temp": {
                "unit": "\u00b0C",
                "value": 20.18
            },
            "weights": [
                {
                    "prefix": "",
                    "unit": "mg",
                    "value": 90.8621
                },
                {
                    "prefix": "",
                    "unit": "% chg",
                    "value": 9.13
                },
                {
                    "prefix": "Corr.",
                    "unit": "g",
                    "value": 95.75549875718183
                },
                {
                    "prefix": "Corr.",
                    "unit": "mmol/g",
                    "value": 3.4106703948726986
                }
            ]
        },
        {
            "Z": {
                "unit": "---",
                "value": 0.7731814116941355
            },
            "elap_time": {
                "unit": "min",
                "value": 1000.4
            },
            "index": 17,
            "pressure": {
                "unit": "Bar",
                "value": 36.15592987601653
            },
            "sample_temp": {
                "unit": "\u00b0C",
                "value": 20.19
            },
            "weights": [
                {
                    "prefix": "",
                    "unit": "mg",
                    "value": 90.3443
                },
                {
                    "prefix": "",
                    "unit": "% chg",
                    "value": 8.508
                },
                {
                    "prefix": "Corr.",
                    "unit": "g",
                    "value": 95.74966122469728
                },
                {
                    "prefix": "Corr.",
                    "unit": "mmol/g",
                    "value": 3.4090769501720275
                }
            ]
        },
        {
            "Z": {
                "unit": "---",
                "value": 0.7412590574185872
            },
            "elap_time": {
                "unit": "min",
                "value": 1032.7
            },
            "index": 18,
            "pressure": {
                "unit": "Bar",
                "value": 40.05484868684175
            },
            "sample_temp": {
                "unit": "\u00b0C",
                "value": 20.21
            },
            "weights": [
                {
                    "prefix": "",
                    "unit": "mg",
                    "value": 89.409
                },
                {
                    "prefix": "",
                    "unit": "% chg",
                    "value": 7.384
                },
                {
                    "prefix": "Corr.",
                    "unit": "g",
                    "value": 95.65471359298341
                },
                {
                    "prefix": "Corr.",
                    "unit": "mmol/g",
                    "value": 3.3831595268435493
                }
            ]
        },
        {
            "Z": {
                "unit": "---",
                "value": 0.7063659905245144
            },
            "elap_time": {
                "unit": "min",
                "value": 1065.3
            },
            "index": 19,
            "pressure": {
                "unit": "Bar",
                "value": 43.96152512998267
            },
            "sample_temp": {
                "unit": "\u00b0C",
                "value": 20.23
            },
            "weights": [
                {
                    "prefix": "",
                    "unit": "mg",
                    "value": 88.3348
                },
                {
                    "prefix": "",
                    "unit": "% chg",
                    "value": 6.094
                },
                {
                    "prefix": "Corr.",
                    "unit": "g",
                    "value": 95.52780473285252
                },
                {
                    "prefix": "Corr.",
                    "unit": "mmol/g",
                    "value": 3.348517792312885
                }
            ]
        },
        {
            "Z": {
                "unit": "---",
                "value": 0.7511640727345414
            },
            "elap_time": {
                "unit": "min",
                "value": 1097.7
            },
            "index": 20,
            "pressure": {
                "unit": "Bar",
                "value": 38.88568857485668
            },
            "sample_temp": {
                "unit": "\u00b0C",
                "value": 20.22
            },
            "weights": [
                {
                    "prefix": "",
                    "unit": "mg",
                    "value": 89.728
                },
                {
                    "prefix": "",
                    "unit": "% chg",
                    "value": 7.768
                },
                {
                    "prefix": "Corr.",
                    "unit": "g",
                    "value": 95.71125021375768
                },
                {
                    "prefix": "Corr.",
                    "unit": "mmol/g",
                    "value": 3.3985920711600217
                }
            ]
        },
        {
            "Z": {
                "unit": "---",
                "value": 0.7672394270382931
            },
            "elap_time": {
                "unit": "min",
                "value": 1129.4
            },
            "index": 21,
            "pressure": {
                "unit": "Bar",
                "value": 36.90766564458072
            },
            "sample_temp": {
                "unit": "\u00b0C",
                "value": 20.2
            },
            "weights": [
                {
                    "prefix": "",
                    "unit": "mg",
                    "value": 90.1908
                },
                {
                    "prefix": "",
                    "unit": "% chg",
                    "value": 8.324
                },
                {
                    "prefix": "Corr.",
                    "unit": "g",
                    "value": 95.75109011213213
                },
                {
                    "prefix": "Corr.",
                    "unit": "mmol/g",
                    "value": 3.4094669870783663
                }
            ]
        },
        {
            "Z": {
                "unit": "---",
                "value": 0.787752819716039
            },
            "elap_time": {
                "unit": "min",
                "value": 1161.3
            },
            "index": 22,
            "pressure": {
                "unit": "Bar",
                "value": 34.27466604452739
            },
            "sample_temp": {
                "unit": "\u00b0C",
                "value": 20.18
            },
            "weights": [
                {
                    "prefix": "",
                    "unit": "mg",
                    "value": 90.7308
                },
                {
                    "prefix": "",
                    "unit": "% chg",
                    "value": 8.972
                },
                {
                    "prefix": "Corr.",
                    "unit": "g",
                    "value": 95.76029825048698
                },
                {
                    "prefix": "Corr.",
                    "unit": "mmol/g",
                    "value": 3.411980490738247
                }
            ]
        },
        {
            "Z": {
                "unit": "---",
                "value": 0.8154796341136911
            },
            "elap_time": {
                "unit": "min",
                "value": 1193.5
            },
            "index": 23,
            "pressure": {
                "unit": "Bar",
                "value": 30.52934408745501
            },
            "sample_temp": {
                "unit": "\u00b0C",
                "value": 20.18
            },
            "weights": [
                {
                    "prefix": "",
                    "unit": "mg",
                    "value": 91.4258
                },
                {
                    "prefix": "",
                    "unit": "% chg",
                    "value": 9.807
                },
                {
                    "prefix": "Corr.",
                    "unit": "g",
                    "value": 95.75338642899113
                },
                {
                    "prefix": "Corr.",
                    "unit": "mmol/g",
                    "value": 3.410093802250654
                }
            ]
        },
        {
            "Z": {
                "unit": "---",
                "value": 0.8338014199831331
            },
            "elap_time": {
                "unit": "min",
                "value": 1225.4
            },
            "index": 24,
            "pressure": {
                "unit": "Bar",
                "value": 27.937220370617247
            },
            "sample_temp": {
                "unit": "\u00b0C",
                "value": 20.2
            },
            "weights": [
                {
                    "prefix": "",
                    "unit": "mg",
                    "value": 91.8564
                },
                {
                    "prefix": "",
                    "unit": "% chg",
                    "value": 10.324
                },
                {
                    "prefix": "Corr.",
                    "unit": "g",
                    "value": 95.72926492028803
                },
                {
                    "prefix": "Corr.",
                    "unit": "mmol/g",
                    "value": 3.4035094636937555
                }
            ]
        },
        {
            "Z": {
                "unit": "---",
                "value": 0.8611105909159438
            },
            "elap_time": {
                "unit": "min",
                "value": 1257.8
            },
            "index": 25,
            "pressure": {
                "unit": "Bar",
                "value": 23.873407545660577
            },
            "sample_temp": {
                "unit": "\u00b0C",
                "value": 20.17
            },
            "weights": [
                {
                    "prefix": "",
                    "unit": "mg",
                    "value": 92.4381
                },
                {
                    "prefix": "",
                    "unit": "% chg",
                    "value": 11.023
                },
                {
                    "prefix": "Corr.",
                    "unit": "g",
                    "value": 95.64297933323209
                },
                {
                    "prefix": "Corr.",
                    "unit": "mmol/g",
                    "value": 3.3799564793116446
                }
            ]
        },
        {
            "Z": {
                "unit": "---",
                "value": 0.8776706077050225
            },
            "elap_time": {
                "unit": "min",
                "value": 1289.9
            },
            "index": 26,
            "pressure": {
                "unit": "Bar",
                "value": 21.31336488468204
            },
            "sample_temp": {
                "unit": "\u00b0C",
                "value": 20.18
            },
            "weights": [
                {
                    "prefix": "",
                    "unit": "mg",
                    "value": 92.7363
                },
                {
                    "prefix": "",
                    "unit": "% chg",
                    "value": 11.381
                },
                {
                    "prefix": "Corr.",
                    "unit": "g",
                    "value": 95.54342570758193
                },
                {
                    "prefix": "Corr.",
                    "unit": "mmol/g",
                    "value": 3.3527817787605487
                }
            ]
        },
        {
            "Z": {
                "unit": "---",
                "value": 0.9029028434726553
            },
            "elap_time": {
                "unit": "min",
                "value": 1322.8
            },
            "index": 27,
            "pressure": {
                "unit": "Bar",
                "value": 17.262535661911745
            },
            "sample_temp": {
                "unit": "\u00b0C",
                "value": 20.2
            },
            "weights": [
                {
                    "prefix": "",
                    "unit": "mg",
                    "value": 93.1498
                },
                {
                    "prefix": "",
                    "unit": "% chg",
                    "value": 11.877
                },
                {
                    "prefix": "Corr.",
                    "unit": "g",
                    "value": 95.35971390534714
                },
                {
                    "prefix": "Corr.",
                    "unit": "mmol/g",
                    "value": 3.302634803390951
                }
            ]
        },
        {
            "Z": {
                "unit": "---",
                "value": 0.9190840835160455
            },
            "elap_time": {
                "unit": "min",
                "value": 1355.4
            },
            "index": 28,
            "pressure": {
                "unit": "Bar",
                "value": 14.56716971070524
            },
            "sample_temp": {
                "unit": "\u00b0C",
                "value": 20.2
            },
            "weights": [
                {
                    "prefix": "",
                    "unit": "mg",
                    "value": 93.3497
                },
                {
                    "prefix": "",
                    "unit": "% chg",
                    "value": 12.118
                },
                {
                    "prefix": "Corr.",
                    "unit": "g",
                    "value": 95.18172637301984
                },
                {
                    "prefix": "Corr.",
                    "unit": "mmol/g",
                    "value": 3.2540503559513425
                }
            ]
        },
        {
            "Z": {
                "unit": "---",
                "value": 0.9339295059515966
            },
            "elap_time": {
                "unit": "min",
                "value": 1388.2
            },
            "index": 29,
            "pressure": {
                "unit": "Bar",
                "value": 12.029985335288627
            },
            "sample_temp": {
                "unit": "\u00b0C",
                "value": 20.2
            },
            "weights": [
                {
                    "prefix": "",
                    "unit": "mg",
                    "value": 93.4897
                },
                {
                    "prefix": "",
                    "unit": "% chg",
                    "value": 12.286
                },
                {
                    "prefix": "Corr.",
                    "unit": "g",
                    "value": 94.9785906000629
                },
                {
                    "prefix": "Corr.",
                    "unit": "mmol/g",
                    "value": 3.19860130760911
                }
            ]
        },
        {
            "Z": {
                "unit": "---",
                "value": 0.9493709621792876
            },
            "elap_time": {
                "unit": "min",
                "value": 1421.7
            },
            "index": 30,
            "pressure": {
                "unit": "Bar",
                "value": 9.327144380749234
            },
            "sample_temp": {
                "unit": "\u00b0C",
                "value": 20.21
            },
            "weights": [
                {
                    "prefix": "",
                    "unit": "mg",
                    "value": 93.5322
                },
                {
                    "prefix": "",
                    "unit": "% chg",
                    "value": 12.337
                },
                {
                    "prefix": "Corr.",
                    "unit": "g",
                    "value": 94.66775908999703
                },
                {
                    "prefix": "Corr.",
                    "unit": "mmol/g",
                    "value": 3.1137550435707975
                }
            ]
        },
        {
            "Z": {
                "unit": "---",
                "value": 0.9716153272304933
            },
            "elap_time": {
                "unit": "min",
                "value": 1459.2
            },
            "index": 31,
            "pressure": {
                "unit": "Bar",
                "value": 5.31743634182109
            },
            "sample_temp": {
                "unit": "\u00b0C",
                "value": 20.23
            },
            "weights": [
                {
                    "prefix": "",
                    "unit": "mg",
                    "value": 93.3034
                },
                {
                    "prefix": "",
                    "unit": "% chg",
                    "value": 12.062
                },
                {
                    "prefix": "Corr.",
                    "unit": "g",
                    "value": 93.93592153850646
                },
                {
                    "prefix": "Corr.",
                    "unit": "mmol/g",
                    "value": 2.91398867460208
                }
            ]
        },
        {
            "Z": {
                "unit": "---",
                "value": 0.989638398896568
            },
            "elap_time": {
                "unit": "min",
                "value": 1510.3
            },
            "index": 32,
            "pressure": {
                "unit": "Bar",
                "value": 1.9659578722836955
            },
            "sample_temp": {
                "unit": "\u00b0C",
                "value": 20.14
            },
            "weights": [
                {
                    "prefix": "",
                    "unit": "mg",
                    "value": 92.1529
                },
                {
                    "prefix": "",
                    "unit": "% chg",
                    "value": 10.68
                },
                {
                    "prefix": "Corr.",
                    "unit": "g",
                    "value": 92.3825668372869
                },
                {
                    "prefix": "Corr.",
                    "unit": "mmol/g",
                    "value": 2.4899765044816777
                }
            ]
        },
        {
            "Z": {
                "unit": "---",
                "value": 0.9937213635748994
            },
            "elap_time": {
                "unit": "min",
                "value": 1567.2
            },
            "index": 33,
            "pressure": {
                "unit": "Bar",
                "value": 1.1958592187708306
            },
            "sample_temp": {
                "unit": "\u00b0C",
                "value": 20.15
            },
            "weights": [
                {
                    "prefix": "",
                    "unit": "mg",
                    "value": 91.323
                },
                {
                    "prefix": "",
                    "unit": "% chg",
                    "value": 9.683
                },
                {
                    "prefix": "Corr.",
                    "unit": "g",
                    "value": 91.46212373958564
                },
                {
                    "prefix": "Corr.",
                    "unit": "mmol/g",
                    "value": 2.238727337100754
                }
            ]
        }
    ],
    "dataset": "20150601_8852_Aliq1_CO2_20C_45Bar_TGA.xlsx",
    "header": {
        "absorbate": "CO2",
        "data_logging_interval": {
            "unit1": "min or",
            "unit2": "wt %",
            "value1": 2.0,
            "value2": 0.01
        },
        "equil_crit": [
            {
                "unit1": "wt % in",
                "unit2": "min",
                "value1": 0.01,
                "value2": 2.0
            },
            {
                "unit1": "wt % in",
                "unit2": "min",
                "value1": 0.01,
                "value2": 5.0
            }
        ],
        "experiment": {
            "id": "060915v1",
            "name": "GHP ST Isotherm",
            "started": "06-09-2015"
        },
        "filename": "060915v1.GIs~",
        "heating_rate": {
            "unit": "\u00b0C/min",
            "value": 1.0
        },
        "max_time": {
            "drying": {
                "unit": "min",
                "value": 60.0
            },
            "equil": {
                "unit": "min",
                "value": 30.0
            }
        },
        "notes": "Aliq #2 with Kalrez (Jarod)",
        "operator": "JH",
        "pressure_steps": [
            "300.000",
            "500.000",
            "700.000",
            "1000.000",
            "1400.000",
            "2500.000",
            "5000.000",
            "7500.000",
            "10000.000",
            "12500.000",
            "15000.000",
            "17500.000",
            "20000.000",
            "22500.000",
            "25000.000",
            "27000.000",
            "30000.000",
            "33000.000",
            "29000.000",
            "27500.000",
            "25500.000",
            "23000.000",
            "21000.000",
            "18000.000",
            "16000.000",
            "13000.000",
            "11000.000",
            "9000.000",
            "7000.000",
            "4000.000",
            "1500.000",
            "900.000"
        ],
        "pump": "New pump - Run 2",
        "run_started": "15:17:09",
        "sample": {
            "lot": "20 degC (Repeat with HT outgas)",
            "name": "RM8852 with UHPCO2 up to 45 bar"
        },
        "temperature": {
            "drying": 110.0,
            "run": {
                "unit": "\u00b0C",
                "value": 20.0
            }
        }
    }
}
