Repository: scottc99/Isotherm_Data_Parser

# NIST_Summer-Project
NIST collaboration project integrating Sumatra software for the purpose of reproducible results

File: iso_main/TGA/Data_Files/XML/xml_blankRuns/20150616_sheet5_SiShot_Aliq1_CO2_20C_45Bar_TGA.xml
<root>
  <content type="list">
    <item type="dict">
      <sample_temp type="dict">
        <value type="float">5.76</value>
        <unit type="str">&#176;C</unit>
      </sample_temp>
      <index type="int">1</index>
      <pressure type="dict">
        <value type="float">0.000187974936675</value>
        <unit type="str">Bar</unit>
      </pressure>
      <weights type="list">
        <item type="dict">
          <prefix type="str"/>
          <value type="float">101.592</value>
          <unit type="str">mg</unit>
        </item>
        <item type="dict">
          <prefix type="str"/>
          <value type="float">0.0</value>
          <unit type="str">% chg</unit>
        </item>
        <item type="dict">
          <prefix type="str">Corr.</prefix>
          <value type="float">101.592030402</value>
          <unit type="str">g</unit>
        </item>
        <item type="dict">
          <prefix type="str">Corr.</prefix>
          <value type="float">0.0</value>
          <unit type="str">mmol/g</unit>
        </item>
      </weights>
      <elap_time type="dict">
        <value type="float">359.4</value>
        <unit type="str">min</unit>
      </elap_time>
      <Z type="dict">
        <value type="float">1.00000499096</value>
        <unit type="str">---</unit>
      </Z>
    </item>
    <item type="dict">
      <sample_temp type="dict">
        <value type="float">20.18</value>
        <unit type="str">&#176;C</unit>
      </sample_temp>
      <index type="int">2</index>
      <pressure type="dict">
        <value type="float">0.40339554726</value>
        <unit type="str">Bar</unit>
      </pressure>
      <weights type="list">
        <item type="dict">
          <prefix type="str"/>
          <value type="float">101.54</value>
          <unit type="str">mg</unit>
        </item>
        <item type="dict">
          <prefix type="str"/>
          <value type="float">-0.051</value>
          <unit type="str">% chg</unit>
        </item>
        <item type="dict">
          <prefix type="str">Corr.</prefix>
          <value type="float">101.602166254</value>
          <unit type="str">g</unit>
        </item>
        <item type="dict">
          <prefix type="str">Corr.</prefix>
          <value type="float">0.00226750334776</value>
          <unit type="str">mmol/g</unit>
        </item>
      </weights>
      <elap_time type="dict">
        <value type="float">420.8</value>
        <unit type="str">min</unit>
      </elap_time>
      <Z type="dict">
        <value type="float">0.997897781782</value>
        <unit type="str">---</unit>
      </Z>
    </item>
    <item type="dict">
      <sample_temp type="dict">
        <value type="float">20.1</value>
        <unit type="str">&#176;C</unit>
      </sample_temp>
      <index type="int">3</index>
      <pressure type="dict">
        <value type="float">0.668266897747</value>
        <unit type="str">Bar</unit>
      </pressure>
      <weights type="list">
        <item type="dict">
          <prefix type="str"/>
          <value type="float">101.5019</value>
          <unit type="str">mg</unit>
        </item>
        <item type="dict">
          <prefix type="str"/>
          <value type="float">-0.089</value>
          <unit type="str">% chg</unit>
        </item>
        <item type="dict">
          <prefix type="str">Corr.</prefix>
          <value type="float">101.605057264</value>
          <unit type="str">g</unit>
        </item>
        <item type="dict">
          <prefix type="str">Corr.</prefix>
          <value type="float">0.00291425468922</value>
          <unit type="str">mmol/g</unit>
        </item>
      </weights>
      <elap_time type="dict">
        <value type="float">462.4</value>
        <unit type="str">min</unit>
      </elap_time>
      <Z type="dict">
        <value type="float">0.996502160084</value>
        <unit type="str">---</unit>
      </Z>
    </item>
    <item type="dict">
      <sample_temp type="dict">
        <value type="float">20.11</value>
        <unit type="str">&#176;C</unit>
      </sample_temp>
      <index type="int">4</index>
      <pressure type="dict">
        <value type="float">0.940755899213</value>
        <unit type="str">Bar</unit>
      </pressure>
      <weights type="list">
        <item type="dict">
          <prefix type="str"/>
          <value type="float">101.4668</value>
          <unit type="str">mg</unit>
        </item>
        <item type="dict">
          <prefix type="str"/>
          <value type="float">-0.123</value>
          <unit type="str">% chg</unit>
        </item>
        <item type="dict">
          <prefix type="str">Corr.</prefix>
          <value type="float">101.612224757</value>
          <unit type="str">g</unit>
        </item>
        <item type="dict">
          <prefix type="str">Corr.</prefix>
          <value type="float">0.0045177029697</value>
          <unit type="str">mmol/g</unit>
        </item>
      </weights>
      <elap_time type="dict">
        <value type="float">493.7</value>
        <unit type="str">min</unit>
      </elap_time>
      <Z type="dict">
        <value type="float">0.995066041114</value>
        <unit type="str">---</unit>
      </Z>
    </item>
    <item type="dict">
      <sample_temp type="dict">
        <value type="float">20.15</value>
        <unit type="str">&#176;C</unit>
      </sample_temp>
      <index type="int">5</index>
      <pressure type="dict">
        <value type="float">1.31834688708</value>
        <unit type="str">Bar</unit>
      </pressure>
      <weights type="list">
        <item type="dict">
          <prefix type="str"/>
          <value type="float">101.4047</value>
          <unit type="str">mg</unit>
        </item>
        <item type="dict">
          <prefix type="str"/>
          <value type="float">-0.184</value>
          <unit type="str">% chg</unit>
        </item>
        <item type="dict">
          <prefix type="str">Corr.</prefix>
          <value type="float">101.608874865</value>
          <unit type="str">g</unit>
        </item>
        <item type="dict">
          <prefix type="str">Corr.</prefix>
          <value type="float">0.00376829466384</value>
          <unit type="str">mmol/g</unit>
        </item>
      </weights>
      <elap_time type="dict">
        <value type="float">525.1</value>
        <unit type="str">min</unit>
      </elap_time>
      <Z type="dict">
        <value type="float">0.993073726564</value>
        <unit type="str">---</unit>
      </Z>
    </item>
    <item type="dict">
      <sample_temp type="dict">
        <value type="float">20.12</value>
        <unit type="str">&#176;C</unit>
      </sample_temp>
      <index type="int">6</index>
      <pressure type="dict">
        <value type="float">1.83660978536</value>
        <unit type="str">Bar</unit>
      </pressure>
      <weights type="list">
        <item type="dict">
          <prefix type="str"/>
          <value type="float">101.3376</value>
          <unit type="str">mg</unit>
        </item>
        <item type="dict">
          <prefix type="str"/>
          <value type="float">-0.25</value>
          <unit type="str">% chg</unit>
        </item>
        <item type="dict">
          <prefix type="str">Corr.</prefix>
          <value type="float">101.622858297</value>
          <unit type="str">g</unit>
        </item>
        <item type="dict">
          <prefix type="str">Corr.</prefix>
          <value type="float">0.00689654482927</value>
          <unit type="str">mmol/g</unit>
        </item>
      </weights>
      <elap_time type="dict">
        <value type="float">556.4</value>
        <unit type="str">min</unit>
      </elap_time>
      <Z type="dict">
        <value type="float">0.990323537287</value>
        <unit type="str">---</unit>
      </Z>
    </item>
    <item type="dict">
      <sample_temp type="dict">
        <value type="float">20.21</value>
        <unit type="str">&#176;C</unit>
      </sample_temp>
      <index type="int">7</index>
      <pressure type="dict">
        <value type="float">3.34936275163</value>
        <unit type="str">Bar</unit>
      </pressure>
      <weights type="list">
        <item type="dict">
          <prefix type="str"/>
          <value type="float">101.1484</value>
          <unit type="str">mg</unit>
        </item>
        <item type="dict">
          <prefix type="str"/>
          <value type="float">-0.437</value>
          <unit type="str">% chg</unit>
        </item>
        <item type="dict">
          <prefix type="str">Corr.</prefix>
          <value type="float">101.672726287</value>
          <unit type="str">g</unit>
        </item>
        <item type="dict">
          <prefix type="str">Corr.</prefix>
          <value type="float">0.0180525715495</value>
          <unit type="str">mmol/g</unit>
        </item>
      </weights>
      <elap_time type="dict">
        <value type="float">588.0</value>
        <unit type="str">min</unit>
      </elap_time>
      <Z type="dict">
        <value type="float">0.98225849683</value>
        <unit type="str">---</unit>
      </Z>
    </item>
    <item type="dict">
      <sample_temp type="dict">
        <value type="float">20.19</value>
        <unit type="str">&#176;C</unit>
      </sample_temp>
      <index type="int">8</index>
      <pressure type="dict">
        <value type="float">6.60619384082</value>
        <unit type="str">Bar</unit>
      </pressure>
      <weights type="list">
        <item type="dict">
          <prefix type="str"/>
          <value type="float">100.7224</value>
          <unit type="str">mg</unit>
        </item>
        <item type="dict">
          <prefix type="str"/>
          <value type="float">-0.856</value>
          <unit type="str">% chg</unit>
        </item>
        <item type="dict">
          <prefix type="str">Corr.</prefix>
          <value type="float">101.775642606</value>
          <unit type="str">g</unit>
        </item>
        <item type="dict">
          <prefix type="str">Corr.</prefix>
          <value type="float">0.0410761023796</value>
          <unit type="str">mmol/g</unit>
        </item>
      </weights>
      <elap_time type="dict">
        <value type="float">619.8</value>
        <unit type="str">min</unit>
      </elap_time>
      <Z type="dict">
        <value type="float">0.964534445699</value>
        <unit type="str">---</unit>
      </Z>
    </item>
    <item type="dict">
      <sample_temp type="dict">
        <value type="float">20.16</value>
        <unit type="str">&#176;C</unit>
      </sample_temp>
      <index type="int">9</index>
      <pressure type="dict">
        <value type="float">9.92790961205</value>
        <unit type="str">Bar</unit>
      </pressure>
      <weights type="list">
        <item type="dict">
          <prefix type="str"/>
          <value type="float">100.272</value>
          <unit type="str">mg</unit>
        </item>
        <item type="dict">
          <prefix type="str"/>
          <value type="float">-1.299</value>
          <unit type="str">% chg</unit>
        </item>
        <item type="dict">
          <prefix type="str">Corr.</prefix>
          <value type="float">101.886110303</value>
          <unit type="str">g</unit>
        </item>
        <item type="dict">
          <prefix type="str">Corr.</prefix>
          <value type="float">0.0657889609577</value>
          <unit type="str">mmol/g</unit>
        </item>
      </weights>
      <elap_time type="dict">
        <value type="float">651.7</value>
        <unit type="str">min</unit>
      </elap_time>
      <Z type="dict">
        <value type="float">0.945940607134</value>
        <unit type="str">---</unit>
      </Z>
    </item>
    <item type="dict">
      <sample_temp type="dict">
        <value type="float">20.15</value>
        <unit type="str">&#176;C</unit>
      </sample_temp>
      <index type="int">10</index>
      <pressure type="dict">
        <value type="float">13.2071777096</value>
        <unit type="str">Bar</unit>
      </pressure>
      <weights type="list">
        <item type="dict">
          <prefix type="str"/>
          <value type="float">99.7824</value>
          <unit type="str">mg</unit>
        </item>
        <item type="dict">
          <prefix type="str"/>
          <value type="float">-1.781</value>
          <unit type="str">% chg</unit>
        </item>
        <item type="dict">
          <prefix type="str">Corr.</prefix>
          <value type="float">101.973513103</value>
          <unit type="str">g</unit>
        </item>
        <item type="dict">
          <prefix type="str">Corr.</prefix>
          <value type="float">0.0853419442752</value>
          <unit type="str">mmol/g</unit>
        </item>
      </weights>
      <elap_time type="dict">
        <value type="float">683.5</value>
        <unit type="str">min</unit>
      </elap_time>
      <Z type="dict">
        <value type="float">0.927041756284</value>
        <unit type="str">---</unit>
      </Z>
    </item>
    <item type="dict">
      <sample_temp type="dict">
        <value type="float">20.17</value>
        <unit type="str">&#176;C</unit>
      </sample_temp>
      <index type="int">11</index>
      <pressure type="dict">
        <value type="float">16.5744394081</value>
        <unit type="str">Bar</unit>
      </pressure>
      <weights type="list">
        <item type="dict">
          <prefix type="str"/>
          <value type="float">99.2762</value>
          <unit type="str">mg</unit>
        </item>
        <item type="dict">
          <prefix type="str"/>
          <value type="float">-2.28</value>
          <unit type="str">% chg</unit>
        </item>
        <item type="dict">
          <prefix type="str">Corr.</prefix>
          <value type="float">102.086394249</value>
          <unit type="str">g</unit>
        </item>
        <item type="dict">
          <prefix type="str">Corr.</prefix>
          <value type="float">0.110594718236</value>
          <unit type="str">mmol/g</unit>
        </item>
      </weights>
      <elap_time type="dict">
        <value type="float">715.3</value>
        <unit type="str">min</unit>
      </elap_time>
      <Z type="dict">
        <value type="float">0.907041099579</value>
        <unit type="str">---</unit>
      </Z>
    </item>
    <item type="dict">
      <sample_temp type="dict">
        <value type="float">20.16</value>
        <unit type="str">&#176;C</unit>
      </sample_temp>
      <index type="int">12</index>
      <pressure type="dict">
        <value type="float">19.8378096254</value>
        <unit type="str">Bar</unit>
      </pressure>
      <weights type="list">
        <item type="dict">
          <prefix type="str"/>
          <value type="float">98.7304</value>
          <unit type="str">mg</unit>
        </item>
        <item type="dict">
          <prefix type="str"/>
          <value type="float">-2.817</value>
          <unit type="str">% chg</unit>
        </item>
        <item type="dict">
          <prefix type="str">Corr.</prefix>
          <value type="float">102.170188835</value>
          <unit type="str">g</unit>
        </item>
        <item type="dict">
          <prefix type="str">Corr.</prefix>
          <value type="float">0.12934050379</value>
          <unit type="str">mmol/g</unit>
        </item>
      </weights>
      <elap_time type="dict">
        <value type="float">747.2</value>
        <unit type="str">min</unit>
      </elap_time>
      <Z type="dict">
        <value type="float">0.886954211182</value>
        <unit type="str">---</unit>
      </Z>
    </item>
    <item type="dict">
      <sample_temp type="dict">
        <value type="float">20.12</value>
        <unit type="str">&#176;C</unit>
      </sample_temp>
      <index type="int">13</index>
      <pressure type="dict">
        <value type="float">23.2900439941</value>
        <unit type="str">Bar</unit>
      </pressure>
      <weights type="list">
        <item type="dict">
          <prefix type="str"/>
          <value type="float">98.1418</value>
          <unit type="str">mg</unit>
        </item>
        <item type="dict">
          <prefix type="str"/>
          <value type="float">-3.396</value>
          <unit type="str">% chg</unit>
        </item>
        <item type="dict">
          <prefix type="str">Corr.</prefix>
          <value type="float">102.284037809</value>
          <unit type="str">g</unit>
        </item>
        <item type="dict">
          <prefix type="str">Corr.</prefix>
          <value type="float">0.154809791737</value>
          <unit type="str">mmol/g</unit>
        </item>
      </weights>
      <elap_time type="dict">
        <value type="float">779.0</value>
        <unit type="str">min</unit>
      </elap_time>
      <Z type="dict">
        <value type="float">0.864836028095</value>
        <unit type="str">---</unit>
      </Z>
    </item>
    <item type="dict">
      <sample_temp type="dict">
        <value type="float">20.13</value>
        <unit type="str">&#176;C</unit>
      </sample_temp>
      <index type="int">14</index>
      <pressure type="dict">
        <value type="float">26.4311718438</value>
        <unit type="str">Bar</unit>
      </pressure>
      <weights type="list">
        <item type="dict">
          <prefix type="str"/>
          <value type="float">97.5657</value>
          <unit type="str">mg</unit>
        </item>
        <item type="dict">
          <prefix type="str"/>
          <value type="float">-3.963</value>
          <unit type="str">% chg</unit>
        </item>
        <item type="dict">
          <prefix type="str">Corr.</prefix>
          <value type="float">102.382690535</value>
          <unit type="str">g</unit>
        </item>
        <item type="dict">
          <prefix type="str">Corr.</prefix>
          <value type="float">0.176879509173</value>
          <unit type="str">mmol/g</unit>
        </item>
      </weights>
      <elap_time type="dict">
        <value type="float">810.9</value>
        <unit type="str">min</unit>
      </elap_time>
      <Z type="dict">
        <value type="float">0.84396475532</value>
        <unit type="str">---</unit>
      </Z>
    </item>
    <item type="dict">
      <sample_temp type="dict">
        <value type="float">20.12</value>
        <unit type="str">&#176;C</unit>
      </sample_temp>
      <index type="int">15</index>
      <pressure type="dict">
        <value type="float">29.9792094387</value>
        <unit type="str">Bar</unit>
      </pressure>
      <weights type="list">
        <item type="dict">
          <prefix type="str"/>
          <value type="float">96.8176</value>
          <unit type="str">mg</unit>
        </item>
        <item type="dict">
          <prefix type="str"/>
          <value type="float">-4.7</value>
          <unit type="str">% chg</unit>
        </item>
        <item type="dict">
          <prefix type="str">Corr.</prefix>
          <value type="float">102.446137297</value>
          <unit type="str">g</unit>
        </item>
        <item type="dict">
          <prefix type="str">Corr.</prefix>
          <value type="float">0.191073259096</value>
          <unit type="str">mmol/g</unit>
        </item>
      </weights>
      <elap_time type="dict">
        <value type="float">842.8</value>
        <unit type="str">min</unit>
      </elap_time>
      <Z type="dict">
        <value type="float">0.819262584106</value>
        <unit type="str">---</unit>
      </Z>
    </item>
    <item type="dict">
      <sample_temp type="dict">
        <value type="float">20.1</value>
        <unit type="str">&#176;C</unit>
      </sample_temp>
      <index type="int">16</index>
      <pressure type="dict">
        <value type="float">33.1898133582</value>
        <unit type="str">Bar</unit>
      </pressure>
      <weights type="list">
        <item type="dict">
          <prefix type="str"/>
          <value type="float">96.0972</value>
          <unit type="str">mg</unit>
        </item>
        <item type="dict">
          <prefix type="str"/>
          <value type="float">-5.409</value>
          <unit type="str">% chg</unit>
        </item>
        <item type="dict">
          <prefix type="str">Corr.</prefix>
          <value type="float">102.513340241</value>
          <unit type="str">g</unit>
        </item>
        <item type="dict">
          <prefix type="str">Corr.</prefix>
          <value type="float">0.20610730885</value>
          <unit type="str">mmol/g</unit>
        </item>
      </weights>
      <elap_time type="dict">
        <value type="float">874.7</value>
        <unit type="str">min</unit>
      </elap_time>
      <Z type="dict">
        <value type="float">0.795717798897</value>
        <unit type="str">---</unit>
      </Z>
    </item>
    <item type="dict">
      <sample_temp type="dict">
        <value type="float">20.15</value>
        <unit type="str">&#176;C</unit>
      </sample_temp>
      <index type="int">17</index>
      <pressure type="dict">
        <value type="float">36.1944060792</value>
        <unit type="str">Bar</unit>
      </pressure>
      <weights type="list">
        <item type="dict">
          <prefix type="str"/>
          <value type="float">95.351</value>
          <unit type="str">mg</unit>
        </item>
        <item type="dict">
          <prefix type="str"/>
          <value type="float">-6.143</value>
          <unit type="str">% chg</unit>
        </item>
        <item type="dict">
          <prefix type="str">Corr.</prefix>
          <value type="float">102.554834254</value>
          <unit type="str">g</unit>
        </item>
        <item type="dict">
          <prefix type="str">Corr.</prefix>
          <value type="float">0.215389983273</value>
          <unit type="str">mmol/g</unit>
        </item>
      </weights>
      <elap_time type="dict">
        <value type="float">906.5</value>
        <unit type="str">min</unit>
      </elap_time>
      <Z type="dict">
        <value type="float">0.772737188361</value>
        <unit type="str">---</unit>
      </Z>
    </item>
    <item type="dict">
      <sample_temp type="dict">
        <value type="float">20.11</value>
        <unit type="str">&#176;C</unit>
      </sample_temp>
      <index type="int">18</index>
      <pressure type="dict">
        <value type="float">40.0403319557</value>
        <unit type="str">Bar</unit>
      </pressure>
      <weights type="list">
        <item type="dict">
          <prefix type="str"/>
          <value type="float">94.297</value>
          <unit type="str">mg</unit>
        </item>
        <item type="dict">
          <prefix type="str"/>
          <value type="float">-7.181</value>
          <unit type="str">% chg</unit>
        </item>
        <item type="dict">
          <prefix type="str">Corr.</prefix>
          <value type="float">102.609244123</value>
          <unit type="str">g</unit>
        </item>
        <item type="dict">
          <prefix type="str">Corr.</prefix>
          <value type="float">0.227562079087</value>
          <unit type="str">mmol/g</unit>
        </item>
      </weights>
      <elap_time type="dict">
        <value type="float">938.8</value>
        <unit type="str">min</unit>
      </elap_time>
      <Z type="dict">
        <value type="float">0.740956447274</value>
        <unit type="str">---</unit>
      </Z>
    </item>
    <item type="dict">
      <sample_temp type="dict">
        <value type="float">20.1</value>
        <unit type="str">&#176;C</unit>
      </sample_temp>
      <index type="int">19</index>
      <pressure type="dict">
        <value type="float">43.9598960139</value>
        <unit type="str">Bar</unit>
      </pressure>
      <weights type="list">
        <item type="dict">
          <prefix type="str"/>
          <value type="float">92.98</value>
          <unit type="str">mg</unit>
        </item>
        <item type="dict">
          <prefix type="str"/>
          <value type="float">-8.477</value>
          <unit type="str">% chg</unit>
        </item>
        <item type="dict">
          <prefix type="str">Corr.</prefix>
          <value type="float">102.562228918</value>
          <unit type="str">g</unit>
        </item>
        <item type="dict">
          <prefix type="str">Corr.</prefix>
          <value type="float">0.217044252271</value>
          <unit type="str">mmol/g</unit>
        </item>
      </weights>
      <elap_time type="dict">
        <value type="float">971.3</value>
        <unit type="str">min</unit>
      </elap_time>
      <Z type="dict">
        <value type="float">0.705696924949</value>
        <unit type="str">---</unit>
      </Z>
    </item>
    <item type="dict">
      <sample_temp type="dict">
        <value type="float">20.15</value>
        <unit type="str">&#176;C</unit>
      </sample_temp>
      <index type="int">20</index>
      <pressure type="dict">
        <value type="float">38.8881855753</value>
        <unit type="str">Bar</unit>
      </pressure>
      <weights type="list">
        <item type="dict">
          <prefix type="str"/>
          <value type="float">94.6363</value>
          <unit type="str">mg</unit>
        </item>
        <item type="dict">
          <prefix type="str"/>
          <value type="float">-6.847</value>
          <unit type="str">% chg</unit>
        </item>
        <item type="dict">
          <prefix type="str">Corr.</prefix>
          <value type="float">102.601773773</value>
          <unit type="str">g</unit>
        </item>
        <item type="dict">
          <prefix type="str">Corr.</prefix>
          <value type="float">0.225890878282</value>
          <unit type="str">mmol/g</unit>
        </item>
      </weights>
      <elap_time type="dict">
        <value type="float">1003.8</value>
        <unit type="str">min</unit>
      </elap_time>
      <Z type="dict">
        <value type="float">0.750862023217</value>
        <unit type="str">---</unit>
      </Z>
    </item>
    <item type="dict">
      <sample_temp type="dict">
        <value type="float">20.17</value>
        <unit type="str">&#176;C</unit>
      </sample_temp>
      <index type="int">21</index>
      <pressure type="dict">
        <value type="float">36.8778842821</value>
        <unit type="str">Bar</unit>
      </pressure>
      <weights type="list">
        <item type="dict">
          <prefix type="str"/>
          <value type="float">95.2095</value>
          <unit type="str">mg</unit>
        </item>
        <item type="dict">
          <prefix type="str"/>
          <value type="float">-6.283</value>
          <unit type="str">% chg</unit>
        </item>
        <item type="dict">
          <prefix type="str">Corr.</prefix>
          <value type="float">102.600210792</value>
          <unit type="str">g</unit>
        </item>
        <item type="dict">
          <prefix type="str">Corr.</prefix>
          <value type="float">0.225541222085</value>
          <unit type="str">mmol/g</unit>
        </item>
      </weights>
      <elap_time type="dict">
        <value type="float">1035.5</value>
        <unit type="str">min</unit>
      </elap_time>
      <Z type="dict">
        <value type="float">0.767368994456</value>
        <unit type="str">---</unit>
      </Z>
    </item>
    <item type="dict">
      <sample_temp type="dict">
        <value type="float">20.21</value>
        <unit type="str">&#176;C</unit>
      </sample_temp>
      <index type="int">22</index>
      <pressure type="dict">
        <value type="float">34.2525783229</value>
        <unit type="str">Bar</unit>
      </pressure>
      <weights type="list">
        <item type="dict">
          <prefix type="str"/>
          <value type="float">95.8842</value>
          <unit type="str">mg</unit>
        </item>
        <item type="dict">
          <prefix type="str"/>
          <value type="float">-5.618</value>
          <unit type="str">% chg</unit>
        </item>
        <item type="dict">
          <prefix type="str">Corr.</prefix>
          <value type="float">102.567993392</value>
          <unit type="str">g</unit>
        </item>
        <item type="dict">
          <prefix type="str">Corr.</prefix>
          <value type="float">0.218333829546</value>
          <unit type="str">mmol/g</unit>
        </item>
      </weights>
      <elap_time type="dict">
        <value type="float">1067.4</value>
        <unit type="str">min</unit>
      </elap_time>
      <Z type="dict">
        <value type="float">0.788016826921</value>
        <unit type="str">---</unit>
      </Z>
    </item>
    <item type="dict">
      <sample_temp type="dict">
        <value type="float">20.12</value>
        <unit type="str">&#176;C</unit>
      </sample_temp>
      <index type="int">23</index>
      <pressure type="dict">
        <value type="float">30.5954379416</value>
        <unit type="str">Bar</unit>
      </pressure>
      <weights type="list">
        <item type="dict">
          <prefix type="str"/>
          <value type="float">96.7107</value>
          <unit type="str">mg</unit>
        </item>
        <item type="dict">
          <prefix type="str"/>
          <value type="float">-4.805</value>
          <unit type="str">% chg</unit>
        </item>
        <item type="dict">
          <prefix type="str">Corr.</prefix>
          <value type="float">102.486070115</value>
          <unit type="str">g</unit>
        </item>
        <item type="dict">
          <prefix type="str">Corr.</prefix>
          <value type="float">0.200006676789</value>
          <unit type="str">mmol/g</unit>
        </item>
      </weights>
      <elap_time type="dict">
        <value type="float">1099.5</value>
        <unit type="str">min</unit>
      </elap_time>
      <Z type="dict">
        <value type="float">0.814845639556</value>
        <unit type="str">---</unit>
      </Z>
    </item>
    <item type="dict">
      <sample_temp type="dict">
        <value type="float">20.14</value>
        <unit type="str">&#176;C</unit>
      </sample_temp>
      <index type="int">24</index>
      <pressure type="dict">
        <value type="float">27.966837755</value>
        <unit type="str">Bar</unit>
      </pressure>
      <weights type="list">
        <item type="dict">
          <prefix type="str"/>
          <value type="float">97.2865</value>
          <unit type="str">mg</unit>
        </item>
        <item type="dict">
          <prefix type="str"/>
          <value type="float">-4.238</value>
          <unit type="str">% chg</unit>
        </item>
        <item type="dict">
          <prefix type="str">Corr.</prefix>
          <value type="float">102.447437015</value>
          <unit type="str">g</unit>
        </item>
        <item type="dict">
          <prefix type="str">Corr.</prefix>
          <value type="float">0.191364020459</value>
          <unit type="str">mmol/g</unit>
        </item>
      </weights>
      <elap_time type="dict">
        <value type="float">1131.5</value>
        <unit type="str">min</unit>
      </elap_time>
      <Z type="dict">
        <value type="float">0.833457927491</value>
        <unit type="str">---</unit>
      </Z>
    </item>
    <item type="dict">
      <sample_temp type="dict">
        <value type="float">20.15</value>
        <unit type="str">&#176;C</unit>
      </sample_temp>
      <index type="int">25</index>
      <pressure type="dict">
        <value type="float">23.9307239035</value>
        <unit type="str">Bar</unit>
      </pressure>
      <weights type="list">
        <item type="dict">
          <prefix type="str"/>
          <value type="float">98.0705</value>
          <unit type="str">mg</unit>
        </item>
        <item type="dict">
          <prefix type="str"/>
          <value type="float">-3.466</value>
          <unit type="str">% chg</unit>
        </item>
        <item type="dict">
          <prefix type="str">Corr.</prefix>
          <value type="float">102.346714691</value>
          <unit type="str">g</unit>
        </item>
        <item type="dict">
          <prefix type="str">Corr.</prefix>
          <value type="float">0.16883131076</value>
          <unit type="str">mmol/g</unit>
        </item>
      </weights>
      <elap_time type="dict">
        <value type="float">1164.0</value>
        <unit type="str">min</unit>
      </elap_time>
      <Z type="dict">
        <value type="float">0.860697231075</value>
        <unit type="str">---</unit>
      </Z>
    </item>
    <item type="dict">
      <sample_temp type="dict">
        <value type="float">20.12</value>
        <unit type="str">&#176;C</unit>
      </sample_temp>
      <index type="int">26</index>
      <pressure type="dict">
        <value type="float">21.2532249033</value>
        <unit type="str">Bar</unit>
      </pressure>
      <weights type="list">
        <item type="dict">
          <prefix type="str"/>
          <value type="float">98.5534</value>
          <unit type="str">mg</unit>
        </item>
        <item type="dict">
          <prefix type="str"/>
          <value type="float">-2.991</value>
          <unit type="str">% chg</unit>
        </item>
        <item type="dict">
          <prefix type="str">Corr.</prefix>
          <value type="float">102.276884023</value>
          <unit type="str">g</unit>
        </item>
        <item type="dict">
          <prefix type="str">Corr.</prefix>
          <value type="float">0.153209409799</value>
          <unit type="str">mmol/g</unit>
        </item>
      </weights>
      <elap_time type="dict">
        <value type="float">1196.1</value>
        <unit type="str">min</unit>
      </elap_time>
      <Z type="dict">
        <value type="float">0.877958193898</value>
        <unit type="str">---</unit>
      </Z>
    </item>
    <item type="dict">
      <sample_temp type="dict">
        <value type="float">20.13</value>
        <unit type="str">&#176;C</unit>
      </sample_temp>
      <index type="int">27</index>
      <pressure type="dict">
        <value type="float">17.2221957072</value>
        <unit type="str">Bar</unit>
      </pressure>
      <weights type="list">
        <item type="dict">
          <prefix type="str"/>
          <value type="float">99.225</value>
          <unit type="str">mg</unit>
        </item>
        <item type="dict">
          <prefix type="str"/>
          <value type="float">-2.33</value>
          <unit type="str">% chg</unit>
        </item>
        <item type="dict">
          <prefix type="str">Corr.</prefix>
          <value type="float">102.158283716</value>
          <unit type="str">g</unit>
        </item>
        <item type="dict">
          <prefix type="str">Corr.</prefix>
          <value type="float">0.126677195528</value>
          <unit type="str">mmol/g</unit>
        </item>
      </weights>
      <elap_time type="dict">
        <value type="float">1229.0</value>
        <unit type="str">min</unit>
      </elap_time>
      <Z type="dict">
        <value type="float">0.903063176993</value>
        <unit type="str">---</unit>
      </Z>
    </item>
    <item type="dict">
      <sample_temp type="dict">
        <value type="float">20.15</value>
        <unit type="str">&#176;C</unit>
      </sample_temp>
      <index type="int">28</index>
      <pressure type="dict">
        <value type="float">14.555715238</value>
        <unit type="str">Bar</unit>
      </pressure>
      <weights type="list">
        <item type="dict">
          <prefix type="str"/>
          <value type="float">99.6299</value>
          <unit type="str">mg</unit>
        </item>
        <item type="dict">
          <prefix type="str"/>
          <value type="float">-1.931</value>
          <unit type="str">% chg</unit>
        </item>
        <item type="dict">
          <prefix type="str">Corr.</prefix>
          <value type="float">102.065600139</value>
          <unit type="str">g</unit>
        </item>
        <item type="dict">
          <prefix type="str">Corr.</prefix>
          <value type="float">0.105942843496</value>
          <unit type="str">mmol/g</unit>
        </item>
      </weights>
      <elap_time type="dict">
        <value type="float">1261.5</value>
        <unit type="str">min</unit>
      </elap_time>
      <Z type="dict">
        <value type="float">0.919102189046</value>
        <unit type="str">---</unit>
      </Z>
    </item>
    <item type="dict">
      <sample_temp type="dict">
        <value type="float">20.16</value>
        <unit type="str">&#176;C</unit>
      </sample_temp>
      <index type="int">29</index>
      <pressure type="dict">
        <value type="float">11.8976843088</value>
        <unit type="str">Bar</unit>
      </pressure>
      <weights type="list">
        <item type="dict">
          <prefix type="str"/>
          <value type="float">100.0207</value>
          <unit type="str">mg</unit>
        </item>
        <item type="dict">
          <prefix type="str"/>
          <value type="float">-1.547</value>
          <unit type="str">% chg</unit>
        </item>
        <item type="dict">
          <prefix type="str">Corr.</prefix>
          <value type="float">101.978403614</value>
          <unit type="str">g</unit>
        </item>
        <item type="dict">
          <prefix type="str">Corr.</prefix>
          <value type="float">0.0864360062528</value>
          <unit type="str">mmol/g</unit>
        </item>
      </weights>
      <elap_time type="dict">
        <value type="float">1294.4</value>
        <unit type="str">min</unit>
      </elap_time>
      <Z type="dict">
        <value type="float">0.934662380482</value>
        <unit type="str">---</unit>
      </Z>
    </item>
    <item type="dict">
      <sample_temp type="dict">
        <value type="float">20.16</value>
        <unit type="str">&#176;C</unit>
      </sample_temp>
      <index type="int">30</index>
      <pressure type="dict">
        <value type="float">9.31379816025</value>
        <unit type="str">Bar</unit>
      </pressure>
      <weights type="list">
        <item type="dict">
          <prefix type="str"/>
          <value type="float">100.3733</value>
          <unit type="str">mg</unit>
        </item>
        <item type="dict">
          <prefix type="str"/>
          <value type="float">-1.2</value>
          <unit type="str">% chg</unit>
        </item>
        <item type="dict">
          <prefix type="str">Corr.</prefix>
          <value type="float">101.882022692</value>
          <unit type="str">g</unit>
        </item>
        <item type="dict">
          <prefix type="str">Corr.</prefix>
          <value type="float">0.0648745166978</value>
          <unit type="str">mmol/g</unit>
        </item>
      </weights>
      <elap_time type="dict">
        <value type="float">1327.8</value>
        <unit type="str">min</unit>
      </elap_time>
      <Z type="dict">
        <value type="float">0.949416257088</value>
        <unit type="str">---</unit>
      </Z>
    </item>
    <item type="dict">
      <sample_temp type="dict">
        <value type="float">20.17</value>
        <unit type="str">&#176;C</unit>
      </sample_temp>
      <index type="int">31</index>
      <pressure type="dict">
        <value type="float">5.38986535129</value>
        <unit type="str">Bar</unit>
      </pressure>
      <weights type="list">
        <item type="dict">
          <prefix type="str"/>
          <value type="float">100.9167</value>
          <unit type="str">mg</unit>
        </item>
        <item type="dict">
          <prefix type="str"/>
          <value type="float">-0.665</value>
          <unit type="str">% chg</unit>
        </item>
        <item type="dict">
          <prefix type="str">Corr.</prefix>
          <value type="float">101.770180449</value>
          <unit type="str">g</unit>
        </item>
        <item type="dict">
          <prefix type="str">Corr.</prefix>
          <value type="float">0.0398541567108</value>
          <unit type="str">mmol/g</unit>
        </item>
      </weights>
      <elap_time type="dict">
        <value type="float">1365.2</value>
        <unit type="str">min</unit>
      </elap_time>
      <Z type="dict">
        <value type="float">0.971200276748</value>
        <unit type="str">---</unit>
      </Z>
    </item>
    <item type="dict">
      <sample_temp type="dict">
        <value type="float">20.12</value>
        <unit type="str">&#176;C</unit>
      </sample_temp>
      <index type="int">32</index>
      <pressure type="dict">
        <value type="float">1.96403279563</value>
        <unit type="str">Bar</unit>
      </pressure>
      <weights type="list">
        <item type="dict">
          <prefix type="str"/>
          <value type="float">101.3159</value>
          <unit type="str">mg</unit>
        </item>
        <item type="dict">
          <prefix type="str"/>
          <value type="float">-0.272</value>
          <unit type="str">% chg</unit>
        </item>
        <item type="dict">
          <prefix type="str">Corr.</prefix>
          <value type="float">101.621158125</value>
          <unit type="str">g</unit>
        </item>
        <item type="dict">
          <prefix type="str">Corr.</prefix>
          <value type="float">0.00651619717779</value>
          <unit type="str">mmol/g</unit>
        </item>
      </weights>
      <elap_time type="dict">
        <value type="float">1416.4</value>
        <unit type="str">min</unit>
      </elap_time>
      <Z type="dict">
        <value type="float">0.989646280275</value>
        <unit type="str">---</unit>
      </Z>
    </item>
    <item type="dict">
      <sample_temp type="dict">
        <value type="float">20.11</value>
        <unit type="str">&#176;C</unit>
      </sample_temp>
      <index type="int">33</index>
      <pressure type="dict">
        <value type="float">1.1926529796</value>
        <unit type="str">Bar</unit>
      </pressure>
      <weights type="list">
        <item type="dict">
          <prefix type="str"/>
          <value type="float">101.3913</value>
          <unit type="str">mg</unit>
        </item>
        <item type="dict">
          <prefix type="str"/>
          <value type="float">-0.198</value>
          <unit type="str">% chg</unit>
        </item>
        <item type="dict">
          <prefix type="str">Corr.</prefix>
          <value type="float">101.575910589</value>
          <unit type="str">g</unit>
        </item>
        <item type="dict">
          <prefix type="str">Corr.</prefix>
          <value type="float">-0.00360618236921</value>
          <unit type="str">mmol/g</unit>
        </item>
      </weights>
      <elap_time type="dict">
        <value type="float">1473.4</value>
        <unit type="str">min</unit>
      </elap_time>
      <Z type="dict">
        <value type="float">0.993735470542</value>
        <unit type="str">---</unit>
      </Z>
    </item>
  </content>
  <header type="dict">
    <temperature type="dict">
      <drying type="float">110.0</drying>
      <run type="dict">
        <unit type="str">&#176;C</unit>
        <value type="float">20.0</value>
      </run>
    </temperature>
    <notes type="str">SI Shot with Kalrez (Jarod)</notes>
    <data_logging_interval type="dict">
      <unit2 type="str">wt %</unit2>
      <unit1 type="str">min or</unit1>
      <value2 type="float">0.01</value2>
      <value1 type="float">2.0</value1>
    </data_logging_interval>
    <equil_crit type="list">
      <item type="dict">
        <unit2 type="str">min</unit2>
        <unit1 type="str">wt % in</unit1>
        <value2 type="float">2.0</value2>
        <value1 type="float">0.01</value1>
      </item>
      <item type="dict">
        <unit2 type="str">min</unit2>
        <unit1 type="str">wt % in</unit1>
        <value2 type="float">5.0</value2>
        <value1 type="float">0.01</value1>
      </item>
    </equil_crit>
    <run_started type="str">12:36:47</run_started>
    <filename type="str">061615v1.GIs~</filename>
    <sample type="dict">
      <name type="str">SiShot with UHPCO2 up to 45 bar</name>
      <lot type="str">20 degC (Repeat with HT outgas)</lot>
    </sample>
    <pump type="str">New pump - Run 3</pump>
    <experiment type="dict">
      <started type="str">06-16-2015</started>
      <name type="str">GHP ST Isotherm</name>
      <id type="str">061615v1</id>
    </experiment>
    <pressure_steps type="list">
      <item type="str">300.000</item>
      <item type="str">500.000</item>
      <item type="str">700.000</item>
      <item type="str">1000.000</item>
      <item type="str">1400.000</item>
      <item type="str">2500.000</item>
      <item type="str">5000.000</item>
      <item type="str">7500.000</item>
      <item type="str">10000.000</item>
      <item type="str">12500.000</item>
      <item type="str">15000.000</item>
      <item type="str">17500.000</item>
      <item type="str">20000.000</item>
      <item type="str">22500.000</item>
      <item type="str">25000.000</item>
      <item type="str">27000.000</item>
      <item type="str">30000.000</item>
      <item type="str">33000.000</item>
      <item type="str">29000.000</item>
      <item type="str">27500.000</item>
      <item type="str">25500.000</item>
      <item type="str">23000.000</item>
      <item type="str">21000.000</item>
      <item type="str">18000.000</item>
      <item type="str">16000.000</item>
      <item type="str">13000.000</item>
      <item type="str">11000.000</item>
      <item type="str">9000.000</item>
      <item type="str">7000.000</item>
      <item type="str">4000.000</item>
      <item type="str">1500.000</item>
      <item type="str">900.000</item>
    </pressure_steps>
    <max_time type="dict">
      <drying type="dict">
        <unit type="str">min</unit>
        <value type="float">60.0</value>
      </drying>
      <equil type="dict">
        <unit type="str">min</unit>
        <value type="float">30.0</value>
      </equil>
    </max_time>
    <operator type="str">JH</operator>
    <heating_rate type="dict">
      <unit type="str">&#176;C/min</unit>
      <value type="float">1.0</value>
    </heating_rate>
    <absorbate type="str">CO2</absorbate>
  </header>
  <dataset type="str">20150616_SiShot_Aliq1_CO2_20C_45Bar_TGA.xlsx</dataset>
</root>
