Repository: scottc99/Isotherm_Data_Parser

# NIST_Summer-Project
NIST collaboration project integrating Sumatra software for the purpose of reproducible results

File: iso_main/TGA/Data_Files/XML/xml_raw/20150601_sheet2_8852_Aliq1_CO2_20C_45Bar_TGA.xml
<root>
  <content type="list">
    <item type="dict">
      <sample_temp type="dict">
        <value type="float">19.89</value>
        <unit type="str">&#176;C</unit>
      </sample_temp>
      <index type="int">1</index>
      <pressure type="dict">
        <value type="float">0.000111985068658</value>
        <unit type="str">Bar</unit>
      </pressure>
      <weights type="list">
        <item type="dict">
          <prefix type="str"/>
          <value type="float">90.9449</value>
          <unit type="str">mg</unit>
        </item>
        <item type="dict">
          <prefix type="str"/>
          <value type="float">0.0</value>
          <unit type="str">% chg</unit>
        </item>
        <item type="dict">
          <prefix type="str">Corr.</prefix>
          <value type="float">90.9449107842</value>
          <unit type="str">g</unit>
        </item>
        <item type="dict">
          <prefix type="str">Corr.</prefix>
          <value type="float">0.0</value>
          <unit type="str">mmol/g</unit>
        </item>
      </weights>
      <elap_time type="dict">
        <value type="float">361.4</value>
        <unit type="str">min</unit>
      </elap_time>
      <Z type="dict">
        <value type="float">1.00000622645</value>
        <unit type="str">---</unit>
      </Z>
    </item>
    <item type="dict">
      <sample_temp type="dict">
        <value type="float">20.15</value>
        <unit type="str">&#176;C</unit>
      </sample_temp>
      <index type="int">2</index>
      <pressure type="dict">
        <value type="float">0.406080522597</value>
        <unit type="str">Bar</unit>
      </pressure>
      <weights type="list">
        <item type="dict">
          <prefix type="str"/>
          <value type="float">96.7902</value>
          <unit type="str">mg</unit>
        </item>
        <item type="dict">
          <prefix type="str"/>
          <value type="float">6.427</value>
          <unit type="str">% chg</unit>
        </item>
        <item type="dict">
          <prefix type="str">Corr.</prefix>
          <value type="float">96.8293541473</value>
          <unit type="str">g</unit>
        </item>
        <item type="dict">
          <prefix type="str">Corr.</prefix>
          <value type="float">1.47053142399</value>
          <unit type="str">mmol/g</unit>
        </item>
      </weights>
      <elap_time type="dict">
        <value type="float">392.7</value>
        <unit type="str">min</unit>
      </elap_time>
      <Z type="dict">
        <value type="float">0.997882961257</value>
        <unit type="str">---</unit>
      </Z>
    </item>
    <item type="dict">
      <sample_temp type="dict">
        <value type="float">20.14</value>
        <unit type="str">&#176;C</unit>
      </sample_temp>
      <index type="int">3</index>
      <pressure type="dict">
        <value type="float">0.669730702573</value>
        <unit type="str">Bar</unit>
      </pressure>
      <weights type="list">
        <item type="dict">
          <prefix type="str"/>
          <value type="float">98.1277</value>
          <unit type="str">mg</unit>
        </item>
        <item type="dict">
          <prefix type="str"/>
          <value type="float">7.898</value>
          <unit type="str">% chg</unit>
        </item>
        <item type="dict">
          <prefix type="str">Corr.</prefix>
          <value type="float">98.1923672895</value>
          <unit type="str">g</unit>
        </item>
        <item type="dict">
          <prefix type="str">Corr.</prefix>
          <value type="float">1.81115049929</value>
          <unit type="str">mmol/g</unit>
        </item>
      </weights>
      <elap_time type="dict">
        <value type="float">424.0</value>
        <unit type="str">min</unit>
      </elap_time>
      <Z type="dict">
        <value type="float">0.996496036147</value>
        <unit type="str">---</unit>
      </Z>
    </item>
    <item type="dict">
      <sample_temp type="dict">
        <value type="float">20.14</value>
        <unit type="str">&#176;C</unit>
      </sample_temp>
      <index type="int">4</index>
      <pressure type="dict">
        <value type="float">0.934988668178</value>
        <unit type="str">Bar</unit>
      </pressure>
      <weights type="list">
        <item type="dict">
          <prefix type="str"/>
          <value type="float">98.9778</value>
          <unit type="str">mg</unit>
        </item>
        <item type="dict">
          <prefix type="str"/>
          <value type="float">8.833</value>
          <unit type="str">% chg</unit>
        </item>
        <item type="dict">
          <prefix type="str">Corr.</prefix>
          <value type="float">99.0682066668</value>
          <unit type="str">g</unit>
        </item>
        <item type="dict">
          <prefix type="str">Corr.</prefix>
          <value type="float">2.03002410334</value>
          <unit type="str">mmol/g</unit>
        </item>
      </weights>
      <elap_time type="dict">
        <value type="float">455.3</value>
        <unit type="str">min</unit>
      </elap_time>
      <Z type="dict">
        <value type="float">0.995098139895</value>
        <unit type="str">---</unit>
      </Z>
    </item>
    <item type="dict">
      <sample_temp type="dict">
        <value type="float">20.16</value>
        <unit type="str">&#176;C</unit>
      </sample_temp>
      <index type="int">5</index>
      <pressure type="dict">
        <value type="float">1.32082788961</value>
        <unit type="str">Bar</unit>
      </pressure>
      <weights type="list">
        <item type="dict">
          <prefix type="str"/>
          <value type="float">99.9398</value>
          <unit type="str">mg</unit>
        </item>
        <item type="dict">
          <prefix type="str"/>
          <value type="float">9.89</value>
          <unit type="str">% chg</unit>
        </item>
        <item type="dict">
          <prefix type="str">Corr.</prefix>
          <value type="float">100.067767753</value>
          <unit type="str">g</unit>
        </item>
        <item type="dict">
          <prefix type="str">Corr.</prefix>
          <value type="float">2.27981595234</value>
          <unit type="str">mmol/g</unit>
        </item>
      </weights>
      <elap_time type="dict">
        <value type="float">486.7</value>
        <unit type="str">min</unit>
      </elap_time>
      <Z type="dict">
        <value type="float">0.993061388692</value>
        <unit type="str">---</unit>
      </Z>
    </item>
    <item type="dict">
      <sample_temp type="dict">
        <value type="float">20.18</value>
        <unit type="str">&#176;C</unit>
      </sample_temp>
      <index type="int">6</index>
      <pressure type="dict">
        <value type="float">1.83339021464</value>
        <unit type="str">Bar</unit>
      </pressure>
      <weights type="list">
        <item type="dict">
          <prefix type="str"/>
          <value type="float">100.5407</value>
          <unit type="str">mg</unit>
        </item>
        <item type="dict">
          <prefix type="str"/>
          <value type="float">10.551</value>
          <unit type="str">% chg</unit>
        </item>
        <item type="dict">
          <prefix type="str">Corr.</prefix>
          <value type="float">100.718801764</value>
          <unit type="str">g</unit>
        </item>
        <item type="dict">
          <prefix type="str">Corr.</prefix>
          <value type="float">2.44251035046</value>
          <unit type="str">mmol/g</unit>
        </item>
      </weights>
      <elap_time type="dict">
        <value type="float">518.1</value>
        <unit type="str">min</unit>
      </elap_time>
      <Z type="dict">
        <value type="float">0.99034722086</value>
        <unit type="str">---</unit>
      </Z>
    </item>
    <item type="dict">
      <sample_temp type="dict">
        <value type="float">20.14</value>
        <unit type="str">&#176;C</unit>
      </sample_temp>
      <index type="int">7</index>
      <pressure type="dict">
        <value type="float">3.36030795894</value>
        <unit type="str">Bar</unit>
      </pressure>
      <weights type="list">
        <item type="dict">
          <prefix type="str"/>
          <value type="float">101.4392</value>
          <unit type="str">mg</unit>
        </item>
        <item type="dict">
          <prefix type="str"/>
          <value type="float">11.539</value>
          <unit type="str">% chg</unit>
        </item>
        <item type="dict">
          <prefix type="str">Corr.</prefix>
          <value type="float">101.76838922</value>
          <unit type="str">g</unit>
        </item>
        <item type="dict">
          <prefix type="str">Corr.</prefix>
          <value type="float">2.70480386591</value>
          <unit type="str">mmol/g</unit>
        </item>
      </weights>
      <elap_time type="dict">
        <value type="float">549.6</value>
        <unit type="str">min</unit>
      </elap_time>
      <Z type="dict">
        <value type="float">0.98218545832</value>
        <unit type="str">---</unit>
      </Z>
    </item>
    <item type="dict">
      <sample_temp type="dict">
        <value type="float">20.08</value>
        <unit type="str">&#176;C</unit>
      </sample_temp>
      <index type="int">8</index>
      <pressure type="dict">
        <value type="float">6.62528862818</value>
        <unit type="str">Bar</unit>
      </pressure>
      <weights type="list">
        <item type="dict">
          <prefix type="str"/>
          <value type="float">102.0671</value>
          <unit type="str">mg</unit>
        </item>
        <item type="dict">
          <prefix type="str"/>
          <value type="float">12.23</value>
          <unit type="str">% chg</unit>
        </item>
        <item type="dict">
          <prefix type="str">Corr.</prefix>
          <value type="float">102.728255958</value>
          <unit type="str">g</unit>
        </item>
        <item type="dict">
          <prefix type="str">Corr.</prefix>
          <value type="float">2.94467603625</value>
          <unit type="str">mmol/g</unit>
        </item>
      </weights>
      <elap_time type="dict">
        <value type="float">581.5</value>
        <unit type="str">min</unit>
      </elap_time>
      <Z type="dict">
        <value type="float">0.964383483079</value>
        <unit type="str">---</unit>
      </Z>
    </item>
    <item type="dict">
      <sample_temp type="dict">
        <value type="float">20.15</value>
        <unit type="str">&#176;C</unit>
      </sample_temp>
      <index type="int">9</index>
      <pressure type="dict">
        <value type="float">9.92495533929</value>
        <unit type="str">Bar</unit>
      </pressure>
      <weights type="list">
        <item type="dict">
          <prefix type="str"/>
          <value type="float">102.167</value>
          <unit type="str">mg</unit>
        </item>
        <item type="dict">
          <prefix type="str"/>
          <value type="float">12.339</value>
          <unit type="str">% chg</unit>
        </item>
        <item type="dict">
          <prefix type="str">Corr.</prefix>
          <value type="float">103.176497314</value>
          <unit type="str">g</unit>
        </item>
        <item type="dict">
          <prefix type="str">Corr.</prefix>
          <value type="float">3.05669223889</value>
          <unit type="str">mmol/g</unit>
        </item>
      </weights>
      <elap_time type="dict">
        <value type="float">613.4</value>
        <unit type="str">min</unit>
      </elap_time>
      <Z type="dict">
        <value type="float">0.94595093514</value>
        <unit type="str">---</unit>
      </Z>
    </item>
    <item type="dict">
      <sample_temp type="dict">
        <value type="float">20.17</value>
        <unit type="str">&#176;C</unit>
      </sample_temp>
      <index type="int">10</index>
      <pressure type="dict">
        <value type="float">13.2523450207</value>
        <unit type="str">Bar</unit>
      </pressure>
      <weights type="list">
        <item type="dict">
          <prefix type="str"/>
          <value type="float">102.0427</value>
          <unit type="str">mg</unit>
        </item>
        <item type="dict">
          <prefix type="str"/>
          <value type="float">12.203</value>
          <unit type="str">% chg</unit>
        </item>
        <item type="dict">
          <prefix type="str">Corr.</prefix>
          <value type="float">103.418402415</value>
          <unit type="str">g</unit>
        </item>
        <item type="dict">
          <prefix type="str">Corr.</prefix>
          <value type="float">3.11714469458</value>
          <unit type="str">mmol/g</unit>
        </item>
      </weights>
      <elap_time type="dict">
        <value type="float">645.2</value>
        <unit type="str">min</unit>
      </elap_time>
      <Z type="dict">
        <value type="float">0.92679533638</value>
        <unit type="str">---</unit>
      </Z>
    </item>
    <item type="dict">
      <sample_temp type="dict">
        <value type="float">20.19</value>
        <unit type="str">&#176;C</unit>
      </sample_temp>
      <index type="int">11</index>
      <pressure type="dict">
        <value type="float">16.5628169577</value>
        <unit type="str">Bar</unit>
      </pressure>
      <weights type="list">
        <item type="dict">
          <prefix type="str"/>
          <value type="float">101.7991</value>
          <unit type="str">mg</unit>
        </item>
        <item type="dict">
          <prefix type="str"/>
          <value type="float">11.935</value>
          <unit type="str">% chg</unit>
        </item>
        <item type="dict">
          <prefix type="str">Corr.</prefix>
          <value type="float">103.555601343</value>
          <unit type="str">g</unit>
        </item>
        <item type="dict">
          <prefix type="str">Corr.</prefix>
          <value type="float">3.15143091724</value>
          <unit type="str">mmol/g</unit>
        </item>
      </weights>
      <elap_time type="dict">
        <value type="float">677.1</value>
        <unit type="str">min</unit>
      </elap_time>
      <Z type="dict">
        <value type="float">0.907134556021</value>
        <unit type="str">---</unit>
      </Z>
    </item>
    <item type="dict">
      <sample_temp type="dict">
        <value type="float">20.18</value>
        <unit type="str">&#176;C</unit>
      </sample_temp>
      <index type="int">12</index>
      <pressure type="dict">
        <value type="float">19.8985961872</value>
        <unit type="str">Bar</unit>
      </pressure>
      <weights type="list">
        <item type="dict">
          <prefix type="str"/>
          <value type="float">101.4682</value>
          <unit type="str">mg</unit>
        </item>
        <item type="dict">
          <prefix type="str"/>
          <value type="float">11.571</value>
          <unit type="str">% chg</unit>
        </item>
        <item type="dict">
          <prefix type="str">Corr.</prefix>
          <value type="float">103.627406779</value>
          <unit type="str">g</unit>
        </item>
        <item type="dict">
          <prefix type="str">Corr.</prefix>
          <value type="float">3.16937520581</value>
          <unit type="str">mmol/g</unit>
        </item>
      </weights>
      <elap_time type="dict">
        <value type="float">708.9</value>
        <unit type="str">min</unit>
      </elap_time>
      <Z type="dict">
        <value type="float">0.886602606193</value>
        <unit type="str">---</unit>
      </Z>
    </item>
    <item type="dict">
      <sample_temp type="dict">
        <value type="float">20.21</value>
        <unit type="str">&#176;C</unit>
      </sample_temp>
      <index type="int">13</index>
      <pressure type="dict">
        <value type="float">23.2393507532</value>
        <unit type="str">Bar</unit>
      </pressure>
      <weights type="list">
        <item type="dict">
          <prefix type="str"/>
          <value type="float">101.0707</value>
          <unit type="str">mg</unit>
        </item>
        <item type="dict">
          <prefix type="str"/>
          <value type="float">11.134</value>
          <unit type="str">% chg</unit>
        </item>
        <item type="dict">
          <prefix type="str">Corr.</prefix>
          <value type="float">103.654150851</value>
          <unit type="str">g</unit>
        </item>
        <item type="dict">
          <prefix type="str">Corr.</prefix>
          <value type="float">3.17605859036</value>
          <unit type="str">mmol/g</unit>
        </item>
      </weights>
      <elap_time type="dict">
        <value type="float">740.8</value>
        <unit type="str">min</unit>
      </elap_time>
      <Z type="dict">
        <value type="float">0.865326838744</value>
        <unit type="str">---</unit>
      </Z>
    </item>
    <item type="dict">
      <sample_temp type="dict">
        <value type="float">20.2</value>
        <unit type="str">&#176;C</unit>
      </sample_temp>
      <index type="int">14</index>
      <pressure type="dict">
        <value type="float">26.6434155446</value>
        <unit type="str">Bar</unit>
      </pressure>
      <weights type="list">
        <item type="dict">
          <prefix type="str"/>
          <value type="float">100.5735</value>
          <unit type="str">mg</unit>
        </item>
        <item type="dict">
          <prefix type="str"/>
          <value type="float">10.587</value>
          <unit type="str">% chg</unit>
        </item>
        <item type="dict">
          <prefix type="str">Corr.</prefix>
          <value type="float">103.61509897</value>
          <unit type="str">g</unit>
        </item>
        <item type="dict">
          <prefix type="str">Corr.</prefix>
          <value type="float">3.16629946544</value>
          <unit type="str">mmol/g</unit>
        </item>
      </weights>
      <elap_time type="dict">
        <value type="float">772.7</value>
        <unit type="str">min</unit>
      </elap_time>
      <Z type="dict">
        <value type="float">0.842673111586</value>
        <unit type="str">---</unit>
      </Z>
    </item>
    <item type="dict">
      <sample_temp type="dict">
        <value type="float">20.18</value>
        <unit type="str">&#176;C</unit>
      </sample_temp>
      <index type="int">15</index>
      <pressure type="dict">
        <value type="float">29.9734355419</value>
        <unit type="str">Bar</unit>
      </pressure>
      <weights type="list">
        <item type="dict">
          <prefix type="str"/>
          <value type="float">100.0194</value>
          <unit type="str">mg</unit>
        </item>
        <item type="dict">
          <prefix type="str"/>
          <value type="float">9.978</value>
          <unit type="str">% chg</unit>
        </item>
        <item type="dict">
          <prefix type="str">Corr.</prefix>
          <value type="float">103.538331612</value>
          <unit type="str">g</unit>
        </item>
        <item type="dict">
          <prefix type="str">Corr.</prefix>
          <value type="float">3.14711518504</value>
          <unit type="str">mmol/g</unit>
        </item>
      </weights>
      <elap_time type="dict">
        <value type="float">804.6</value>
        <unit type="str">min</unit>
      </elap_time>
      <Z type="dict">
        <value type="float">0.819457619154</value>
        <unit type="str">---</unit>
      </Z>
    </item>
    <item type="dict">
      <sample_temp type="dict">
        <value type="float">20.17</value>
        <unit type="str">&#176;C</unit>
      </sample_temp>
      <index type="int">16</index>
      <pressure type="dict">
        <value type="float">33.5559938675</value>
        <unit type="str">Bar</unit>
      </pressure>
      <weights type="list">
        <item type="dict">
          <prefix type="str"/>
          <value type="float">99.3198</value>
          <unit type="str">mg</unit>
        </item>
        <item type="dict">
          <prefix type="str"/>
          <value type="float">9.209</value>
          <unit type="str">% chg</unit>
        </item>
        <item type="dict">
          <prefix type="str">Corr.</prefix>
          <value type="float">103.390006656</value>
          <unit type="str">g</unit>
        </item>
        <item type="dict">
          <prefix type="str">Corr.</prefix>
          <value type="float">3.1100485508</value>
          <unit type="str">mmol/g</unit>
        </item>
      </weights>
      <elap_time type="dict">
        <value type="float">836.5</value>
        <unit type="str">min</unit>
      </elap_time>
      <Z type="dict">
        <value type="float">0.793175427855</value>
        <unit type="str">---</unit>
      </Z>
    </item>
    <item type="dict">
      <sample_temp type="dict">
        <value type="float">20.21</value>
        <unit type="str">&#176;C</unit>
      </sample_temp>
      <index type="int">17</index>
      <pressure type="dict">
        <value type="float">36.1548220237</value>
        <unit type="str">Bar</unit>
      </pressure>
      <weights type="list">
        <item type="dict">
          <prefix type="str"/>
          <value type="float">98.7651</value>
          <unit type="str">mg</unit>
        </item>
        <item type="dict">
          <prefix type="str"/>
          <value type="float">8.599</value>
          <unit type="str">% chg</unit>
        </item>
        <item type="dict">
          <prefix type="str">Corr.</prefix>
          <value type="float">103.262867552</value>
          <unit type="str">g</unit>
        </item>
        <item type="dict">
          <prefix type="str">Corr.</prefix>
          <value type="float">3.07827629379</value>
          <unit type="str">mmol/g</unit>
        </item>
      </weights>
      <elap_time type="dict">
        <value type="float">868.3</value>
        <unit type="str">min</unit>
      </elap_time>
      <Z type="dict">
        <value type="float">0.773260111359</value>
        <unit type="str">---</unit>
      </Z>
    </item>
    <item type="dict">
      <sample_temp type="dict">
        <value type="float">20.19</value>
        <unit type="str">&#176;C</unit>
      </sample_temp>
      <index type="int">18</index>
      <pressure type="dict">
        <value type="float">40.0341101187</value>
        <unit type="str">Bar</unit>
      </pressure>
      <weights type="list">
        <item type="dict">
          <prefix type="str"/>
          <value type="float">97.8052</value>
          <unit type="str">mg</unit>
        </item>
        <item type="dict">
          <prefix type="str"/>
          <value type="float">7.543</value>
          <unit type="str">% chg</unit>
        </item>
        <item type="dict">
          <prefix type="str">Corr.</prefix>
          <value type="float">103.000280324</value>
          <unit type="str">g</unit>
        </item>
        <item type="dict">
          <prefix type="str">Corr.</prefix>
          <value type="float">3.01265534273</value>
          <unit type="str">mmol/g</unit>
        </item>
      </weights>
      <elap_time type="dict">
        <value type="float">900.6</value>
        <unit type="str">min</unit>
      </elap_time>
      <Z type="dict">
        <value type="float">0.741351050939</value>
        <unit type="str">---</unit>
      </Z>
    </item>
    <item type="dict">
      <sample_temp type="dict">
        <value type="float">20.12</value>
        <unit type="str">&#176;C</unit>
      </sample_temp>
      <index type="int">19</index>
      <pressure type="dict">
        <value type="float">43.9525943208</value>
        <unit type="str">Bar</unit>
      </pressure>
      <weights type="list">
        <item type="dict">
          <prefix type="str"/>
          <value type="float">96.5969</value>
          <unit type="str">mg</unit>
        </item>
        <item type="dict">
          <prefix type="str"/>
          <value type="float">6.215</value>
          <unit type="str">% chg</unit>
        </item>
        <item type="dict">
          <prefix type="str">Corr.</prefix>
          <value type="float">102.588579677</value>
          <unit type="str">g</unit>
        </item>
        <item type="dict">
          <prefix type="str">Corr.</prefix>
          <value type="float">2.90977071943</value>
          <unit type="str">mmol/g</unit>
        </item>
      </weights>
      <elap_time type="dict">
        <value type="float">933.1</value>
        <unit type="str">min</unit>
      </elap_time>
      <Z type="dict">
        <value type="float">0.705871369597</value>
        <unit type="str">---</unit>
      </Z>
    </item>
    <item type="dict">
      <sample_temp type="dict">
        <value type="float">20.24</value>
        <unit type="str">&#176;C</unit>
      </sample_temp>
      <index type="int">20</index>
      <pressure type="dict">
        <value type="float">38.8685308626</value>
        <unit type="str">Bar</unit>
      </pressure>
      <weights type="list">
        <item type="dict">
          <prefix type="str"/>
          <value type="float">98.1222</value>
          <unit type="str">mg</unit>
        </item>
        <item type="dict">
          <prefix type="str"/>
          <value type="float">7.892</value>
          <unit type="str">% chg</unit>
        </item>
        <item type="dict">
          <prefix type="str">Corr.</prefix>
          <value type="float">103.097810151</value>
          <unit type="str">g</unit>
        </item>
        <item type="dict">
          <prefix type="str">Corr.</prefix>
          <value type="float">3.03702819605</value>
          <unit type="str">mmol/g</unit>
        </item>
      </weights>
      <elap_time type="dict">
        <value type="float">965.6</value>
        <unit type="str">min</unit>
      </elap_time>
      <Z type="dict">
        <value type="float">0.751387141129</value>
        <unit type="str">---</unit>
      </Z>
    </item>
    <item type="dict">
      <sample_temp type="dict">
        <value type="float">20.15</value>
        <unit type="str">&#176;C</unit>
      </sample_temp>
      <index type="int">21</index>
      <pressure type="dict">
        <value type="float">36.8591454473</value>
        <unit type="str">Bar</unit>
      </pressure>
      <weights type="list">
        <item type="dict">
          <prefix type="str"/>
          <value type="float">98.5945</value>
          <unit type="str">mg</unit>
        </item>
        <item type="dict">
          <prefix type="str"/>
          <value type="float">8.411</value>
          <unit type="str">% chg</unit>
        </item>
        <item type="dict">
          <prefix type="str">Corr.</prefix>
          <value type="float">103.215568145</value>
          <unit type="str">g</unit>
        </item>
        <item type="dict">
          <prefix type="str">Corr.</prefix>
          <value type="float">3.06645609941</value>
          <unit type="str">mmol/g</unit>
        </item>
      </weights>
      <elap_time type="dict">
        <value type="float">997.3</value>
        <unit type="str">min</unit>
      </elap_time>
      <Z type="dict">
        <value type="float">0.767446494848</value>
        <unit type="str">---</unit>
      </Z>
    </item>
    <item type="dict">
      <sample_temp type="dict">
        <value type="float">20.2</value>
        <unit type="str">&#176;C</unit>
      </sample_temp>
      <index type="int">22</index>
      <pressure type="dict">
        <value type="float">34.2558138915</value>
        <unit type="str">Bar</unit>
      </pressure>
      <weights type="list">
        <item type="dict">
          <prefix type="str"/>
          <value type="float">99.1782</value>
          <unit type="str">mg</unit>
        </item>
        <item type="dict">
          <prefix type="str"/>
          <value type="float">9.053</value>
          <unit type="str">% chg</unit>
        </item>
        <item type="dict">
          <prefix type="str">Corr.</prefix>
          <value type="float">103.360364549</value>
          <unit type="str">g</unit>
        </item>
        <item type="dict">
          <prefix type="str">Corr.</prefix>
          <value type="float">3.10264094296</value>
          <unit type="str">mmol/g</unit>
        </item>
      </weights>
      <elap_time type="dict">
        <value type="float">1029.2</value>
        <unit type="str">min</unit>
      </elap_time>
      <Z type="dict">
        <value type="float">0.787960350497</value>
        <unit type="str">---</unit>
      </Z>
    </item>
    <item type="dict">
      <sample_temp type="dict">
        <value type="float">20.21</value>
        <unit type="str">&#176;C</unit>
      </sample_temp>
      <index type="int">23</index>
      <pressure type="dict">
        <value type="float">30.9435168644</value>
        <unit type="str">Bar</unit>
      </pressure>
      <weights type="list">
        <item type="dict">
          <prefix type="str"/>
          <value type="float">99.836</value>
          <unit type="str">mg</unit>
        </item>
        <item type="dict">
          <prefix type="str"/>
          <value type="float">9.776</value>
          <unit type="str">% chg</unit>
        </item>
        <item type="dict">
          <prefix type="str">Corr.</prefix>
          <value type="float">103.499217399</value>
          <unit type="str">g</unit>
        </item>
        <item type="dict">
          <prefix type="str">Corr.</prefix>
          <value type="float">3.13734048322</value>
          <unit type="str">mmol/g</unit>
        </item>
      </weights>
      <elap_time type="dict">
        <value type="float">1061.3</value>
        <unit type="str">min</unit>
      </elap_time>
      <Z type="dict">
        <value type="float">0.81257482871</value>
        <unit type="str">---</unit>
      </Z>
    </item>
    <item type="dict">
      <sample_temp type="dict">
        <value type="float">20.2</value>
        <unit type="str">&#176;C</unit>
      </sample_temp>
      <index type="int">24</index>
      <pressure type="dict">
        <value type="float">28.0200439941</value>
        <unit type="str">Bar</unit>
      </pressure>
      <weights type="list">
        <item type="dict">
          <prefix type="str"/>
          <value type="float">100.3609</value>
          <unit type="str">mg</unit>
        </item>
        <item type="dict">
          <prefix type="str"/>
          <value type="float">10.354</value>
          <unit type="str">% chg</unit>
        </item>
        <item type="dict">
          <prefix type="str">Corr.</prefix>
          <value type="float">103.595913462</value>
          <unit type="str">g</unit>
        </item>
        <item type="dict">
          <prefix type="str">Corr.</prefix>
          <value type="float">3.16150497759</value>
          <unit type="str">mmol/g</unit>
        </item>
      </weights>
      <elap_time type="dict">
        <value type="float">1093.3</value>
        <unit type="str">min</unit>
      </elap_time>
      <Z type="dict">
        <value type="float">0.833228106486</value>
        <unit type="str">---</unit>
      </Z>
    </item>
    <item type="dict">
      <sample_temp type="dict">
        <value type="float">20.18</value>
        <unit type="str">&#176;C</unit>
      </sample_temp>
      <index type="int">25</index>
      <pressure type="dict">
        <value type="float">24.0391721104</value>
        <unit type="str">Bar</unit>
      </pressure>
      <weights type="list">
        <item type="dict">
          <prefix type="str"/>
          <value type="float">100.9734</value>
          <unit type="str">mg</unit>
        </item>
        <item type="dict">
          <prefix type="str"/>
          <value type="float">11.027</value>
          <unit type="str">% chg</unit>
        </item>
        <item type="dict">
          <prefix type="str">Corr.</prefix>
          <value type="float">103.662466449</value>
          <unit type="str">g</unit>
        </item>
        <item type="dict">
          <prefix type="str">Corr.</prefix>
          <value type="float">3.17813667112</value>
          <unit type="str">mmol/g</unit>
        </item>
      </weights>
      <elap_time type="dict">
        <value type="float">1125.8</value>
        <unit type="str">min</unit>
      </elap_time>
      <Z type="dict">
        <value type="float">0.860040241807</value>
        <unit type="str">---</unit>
      </Z>
    </item>
    <item type="dict">
      <sample_temp type="dict">
        <value type="float">20.2</value>
        <unit type="str">&#176;C</unit>
      </sample_temp>
      <index type="int">26</index>
      <pressure type="dict">
        <value type="float">21.3295920544</value>
        <unit type="str">Bar</unit>
      </pressure>
      <weights type="list">
        <item type="dict">
          <prefix type="str"/>
          <value type="float">101.3175</value>
          <unit type="str">mg</unit>
        </item>
        <item type="dict">
          <prefix type="str"/>
          <value type="float">11.405</value>
          <unit type="str">% chg</unit>
        </item>
        <item type="dict">
          <prefix type="str">Corr.</prefix>
          <value type="float">103.655570264</value>
          <unit type="str">g</unit>
        </item>
        <item type="dict">
          <prefix type="str">Corr.</prefix>
          <value type="float">3.17641330391</value>
          <unit type="str">mmol/g</unit>
        </item>
      </weights>
      <elap_time type="dict">
        <value type="float">1158.0</value>
        <unit type="str">min</unit>
      </elap_time>
      <Z type="dict">
        <value type="float">0.87759912468</value>
        <unit type="str">---</unit>
      </Z>
    </item>
    <item type="dict">
      <sample_temp type="dict">
        <value type="float">20.19</value>
        <unit type="str">&#176;C</unit>
      </sample_temp>
      <index type="int">27</index>
      <pressure type="dict">
        <value type="float">17.3517451007</value>
        <unit type="str">Bar</unit>
      </pressure>
      <weights type="list">
        <item type="dict">
          <prefix type="str"/>
          <value type="float">101.7454</value>
          <unit type="str">mg</unit>
        </item>
        <item type="dict">
          <prefix type="str"/>
          <value type="float">11.876</value>
          <unit type="str">% chg</unit>
        </item>
        <item type="dict">
          <prefix type="str">Corr.</prefix>
          <value type="float">103.595330443</value>
          <unit type="str">g</unit>
        </item>
        <item type="dict">
          <prefix type="str">Corr.</prefix>
          <value type="float">3.16135928022</value>
          <unit type="str">mmol/g</unit>
        </item>
      </weights>
      <elap_time type="dict">
        <value type="float">1190.9</value>
        <unit type="str">min</unit>
      </elap_time>
      <Z type="dict">
        <value type="float">0.902347365901</value>
        <unit type="str">---</unit>
      </Z>
    </item>
    <item type="dict">
      <sample_temp type="dict">
        <value type="float">20.19</value>
        <unit type="str">&#176;C</unit>
      </sample_temp>
      <index type="int">28</index>
      <pressure type="dict">
        <value type="float">14.5843954139</value>
        <unit type="str">Bar</unit>
      </pressure>
      <weights type="list">
        <item type="dict">
          <prefix type="str"/>
          <value type="float">101.9596</value>
          <unit type="str">mg</unit>
        </item>
        <item type="dict">
          <prefix type="str"/>
          <value type="float">12.111</value>
          <unit type="str">% chg</unit>
        </item>
        <item type="dict">
          <prefix type="str">Corr.</prefix>
          <value type="float">103.486364688</value>
          <unit type="str">g</unit>
        </item>
        <item type="dict">
          <prefix type="str">Corr.</prefix>
          <value type="float">3.13412857083</value>
          <unit type="str">mmol/g</unit>
        </item>
      </weights>
      <elap_time type="dict">
        <value type="float">1223.4</value>
        <unit type="str">min</unit>
      </elap_time>
      <Z type="dict">
        <value type="float">0.918972083872</value>
        <unit type="str">---</unit>
      </Z>
    </item>
    <item type="dict">
      <sample_temp type="dict">
        <value type="float">20.2</value>
        <unit type="str">&#176;C</unit>
      </sample_temp>
      <index type="int">29</index>
      <pressure type="dict">
        <value type="float">12.0084855353</value>
        <unit type="str">Bar</unit>
      </pressure>
      <weights type="list">
        <item type="dict">
          <prefix type="str"/>
          <value type="float">102.1059</value>
          <unit type="str">mg</unit>
        </item>
        <item type="dict">
          <prefix type="str"/>
          <value type="float">12.272</value>
          <unit type="str">% chg</unit>
        </item>
        <item type="dict">
          <prefix type="str">Corr.</prefix>
          <value type="float">103.342666014</value>
          <unit type="str">g</unit>
        </item>
        <item type="dict">
          <prefix type="str">Corr.</prefix>
          <value type="float">3.09821805178</value>
          <unit type="str">mmol/g</unit>
        </item>
      </weights>
      <elap_time type="dict">
        <value type="float">1256.3</value>
        <unit type="str">min</unit>
      </elap_time>
      <Z type="dict">
        <value type="float">0.934053791112</value>
        <unit type="str">---</unit>
      </Z>
    </item>
    <item type="dict">
      <sample_temp type="dict">
        <value type="float">20.2</value>
        <unit type="str">&#176;C</unit>
      </sample_temp>
      <index type="int">30</index>
      <pressure type="dict">
        <value type="float">9.39306092521</value>
        <unit type="str">Bar</unit>
      </pressure>
      <weights type="list">
        <item type="dict">
          <prefix type="str"/>
          <value type="float">102.1502</value>
          <unit type="str">mg</unit>
        </item>
        <item type="dict">
          <prefix type="str"/>
          <value type="float">12.321</value>
          <unit type="str">% chg</unit>
        </item>
        <item type="dict">
          <prefix type="str">Corr.</prefix>
          <value type="float">103.102371877</value>
          <unit type="str">g</unit>
        </item>
        <item type="dict">
          <prefix type="str">Corr.</prefix>
          <value type="float">3.03816817839</value>
          <unit type="str">mmol/g</unit>
        </item>
      </weights>
      <elap_time type="dict">
        <value type="float">1289.8</value>
        <unit type="str">min</unit>
      </elap_time>
      <Z type="dict">
        <value type="float">0.948992935806</value>
        <unit type="str">---</unit>
      </Z>
    </item>
    <item type="dict">
      <sample_temp type="dict">
        <value type="float">20.24</value>
        <unit type="str">&#176;C</unit>
      </sample_temp>
      <index type="int">31</index>
      <pressure type="dict">
        <value type="float">5.34412744967</value>
        <unit type="str">Bar</unit>
      </pressure>
      <weights type="list">
        <item type="dict">
          <prefix type="str"/>
          <value type="float">101.9014</value>
          <unit type="str">mg</unit>
        </item>
        <item type="dict">
          <prefix type="str"/>
          <value type="float">12.047</value>
          <unit type="str">% chg</unit>
        </item>
        <item type="dict">
          <prefix type="str">Corr.</prefix>
          <value type="float">102.430524677</value>
          <unit type="str">g</unit>
        </item>
        <item type="dict">
          <prefix type="str">Corr.</prefix>
          <value type="float">2.87027253247</value>
          <unit type="str">mmol/g</unit>
        </item>
      </weights>
      <elap_time type="dict">
        <value type="float">1327.3</value>
        <unit type="str">min</unit>
      </elap_time>
      <Z type="dict">
        <value type="float">0.971473074623</value>
        <unit type="str">---</unit>
      </Z>
    </item>
    <item type="dict">
      <sample_temp type="dict">
        <value type="float">20.17</value>
        <unit type="str">&#176;C</unit>
      </sample_temp>
      <index type="int">32</index>
      <pressure type="dict">
        <value type="float">1.96699106786</value>
        <unit type="str">Bar</unit>
      </pressure>
      <weights type="list">
        <item type="dict">
          <prefix type="str"/>
          <value type="float">100.6398</value>
          <unit type="str">mg</unit>
        </item>
        <item type="dict">
          <prefix type="str"/>
          <value type="float">10.66</value>
          <unit type="str">% chg</unit>
        </item>
        <item type="dict">
          <prefix type="str">Corr.</prefix>
          <value type="float">100.831023963</value>
          <unit type="str">g</unit>
        </item>
        <item type="dict">
          <prefix type="str">Corr.</prefix>
          <value type="float">2.47055485012</value>
          <unit type="str">mmol/g</unit>
        </item>
      </weights>
      <elap_time type="dict">
        <value type="float">1378.7</value>
        <unit type="str">min</unit>
      </elap_time>
      <Z type="dict">
        <value type="float">0.989636439789</value>
        <unit type="str">---</unit>
      </Z>
    </item>
    <item type="dict">
      <sample_temp type="dict">
        <value type="float">20.14</value>
        <unit type="str">&#176;C</unit>
      </sample_temp>
      <index type="int">33</index>
      <pressure type="dict">
        <value type="float">1.19570723903</value>
        <unit type="str">Bar</unit>
      </pressure>
      <weights type="list">
        <item type="dict">
          <prefix type="str"/>
          <value type="float">99.7258</value>
          <unit type="str">mg</unit>
        </item>
        <item type="dict">
          <prefix type="str"/>
          <value type="float">9.655</value>
          <unit type="str">% chg</unit>
        </item>
        <item type="dict">
          <prefix type="str">Corr.</prefix>
          <value type="float">99.8415764466</value>
          <unit type="str">g</unit>
        </item>
        <item type="dict">
          <prefix type="str">Corr.</prefix>
          <value type="float">2.22329039778</value>
          <unit type="str">mmol/g</unit>
        </item>
      </weights>
      <elap_time type="dict">
        <value type="float">1436.6</value>
        <unit type="str">min</unit>
      </elap_time>
      <Z type="dict">
        <value type="float">0.993721455702</value>
        <unit type="str">---</unit>
      </Z>
    </item>
  </content>
  <header type="dict">
    <temperature type="dict">
      <drying type="float">110.0</drying>
      <run type="dict">
        <unit type="str">&#176;C</unit>
        <value type="float">20.0</value>
      </run>
    </temperature>
    <notes type="str">Aliq #1 with Kalrez (jarod)</notes>
    <data_logging_interval type="dict">
      <unit2 type="str">wt %</unit2>
      <unit1 type="str">min or</unit1>
      <value2 type="float">0.01</value2>
      <value1 type="float">2.0</value1>
    </data_logging_interval>
    <equil_crit type="list">
      <item type="dict">
        <unit2 type="str">min</unit2>
        <unit1 type="str">wt % in</unit1>
        <value2 type="float">2.0</value2>
        <value1 type="float">0.01</value1>
      </item>
      <item type="dict">
        <unit2 type="str">min</unit2>
        <unit1 type="str">wt % in</unit1>
        <value2 type="float">5.0</value2>
        <value1 type="float">0.01</value1>
      </item>
    </equil_crit>
    <run_started type="str">16:45:43</run_started>
    <filename type="str">060115v1.GIs~</filename>
    <sample type="dict">
      <name type="str">RM8852 with UHPCO2 up to 45 bar</name>
      <lot type="str">20 degC (Repeat with HT outgas)</lot>
    </sample>
    <pump type="str">New pump !!!!! - First run</pump>
    <experiment type="dict">
      <started type="str">06-01-2015</started>
      <name type="str">GHP ST Isotherm</name>
      <id type="str">060115v1</id>
    </experiment>
    <pressure_steps type="list">
      <item type="str">300.000</item>
      <item type="str">500.000</item>
      <item type="str">700.000</item>
      <item type="str">1000.000</item>
      <item type="str">1400.000</item>
      <item type="str">2500.000</item>
      <item type="str">5000.000</item>
      <item type="str">7500.000</item>
      <item type="str">10000.000</item>
      <item type="str">12500.000</item>
      <item type="str">15000.000</item>
      <item type="str">17500.000</item>
      <item type="str">20000.000</item>
      <item type="str">22500.000</item>
      <item type="str">25000.000</item>
      <item type="str">27000.000</item>
      <item type="str">30000.000</item>
      <item type="str">33000.000</item>
      <item type="str">29000.000</item>
      <item type="str">27500.000</item>
      <item type="str">25500.000</item>
      <item type="str">23000.000</item>
      <item type="str">21000.000</item>
      <item type="str">18000.000</item>
      <item type="str">16000.000</item>
      <item type="str">13000.000</item>
      <item type="str">11000.000</item>
      <item type="str">9000.000</item>
      <item type="str">7000.000</item>
      <item type="str">4000.000</item>
      <item type="str">1500.000</item>
      <item type="str">900.000</item>
    </pressure_steps>
    <max_time type="dict">
      <drying type="dict">
        <unit type="str">min</unit>
        <value type="float">60.0</value>
      </drying>
      <equil type="dict">
        <unit type="str">min</unit>
        <value type="float">30.0</value>
      </equil>
    </max_time>
    <operator type="str">LE</operator>
    <heating_rate type="dict">
      <unit type="str">&#176;C/min</unit>
      <value type="float">1.0</value>
    </heating_rate>
    <absorbate type="str">CO2</absorbate>
  </header>
  <dataset type="str">20150601_8852_Aliq1_CO2_20C_45Bar_TGA.xlsx</dataset>
</root>
