Repository: scottc99/Isotherm_Data_Parser

# NIST_Summer-Project
NIST collaboration project integrating Sumatra software for the purpose of reproducible results

File: iso_main/TGA/Data_Files/XML/xml_raw/20150601_sheet5_8852_Aliq1_CO2_20C_45Bar_TGA.xml
<root>
  <content type="list">
    <item type="dict">
      <sample_temp type="dict">
        <value type="float">5.59</value>
        <unit type="str">&#176;C</unit>
      </sample_temp>
      <index type="int">1</index>
      <pressure type="dict">
        <value type="float">0.000177309692041</value>
        <unit type="str">Bar</unit>
      </pressure>
      <weights type="list">
        <item type="dict">
          <prefix type="str"/>
          <value type="float">91.0804</value>
          <unit type="str">mg</unit>
        </item>
        <item type="dict">
          <prefix type="str"/>
          <value type="float">0.0</value>
          <unit type="str">% chg</unit>
        </item>
        <item type="dict">
          <prefix type="str">Corr.</prefix>
          <value type="float">91.080417951</value>
          <unit type="str">g</unit>
        </item>
        <item type="dict">
          <prefix type="str">Corr.</prefix>
          <value type="float">0.0</value>
          <unit type="str">mmol/g</unit>
        </item>
      </weights>
      <elap_time type="dict">
        <value type="float">3861.9</value>
        <unit type="str">min</unit>
      </elap_time>
      <Z type="dict">
        <value type="float">1.00000497445</value>
        <unit type="str">---</unit>
      </Z>
    </item>
    <item type="dict">
      <sample_temp type="dict">
        <value type="float">20.18</value>
        <unit type="str">&#176;C</unit>
      </sample_temp>
      <index type="int">2</index>
      <pressure type="dict">
        <value type="float">0.403818157579</value>
        <unit type="str">Bar</unit>
      </pressure>
      <weights type="list">
        <item type="dict">
          <prefix type="str"/>
          <value type="float">96.8017</value>
          <unit type="str">mg</unit>
        </item>
        <item type="dict">
          <prefix type="str"/>
          <value type="float">6.282</value>
          <unit type="str">% chg</unit>
        </item>
        <item type="dict">
          <prefix type="str">Corr.</prefix>
          <value type="float">96.8406315372</value>
          <unit type="str">g</unit>
        </item>
        <item type="dict">
          <prefix type="str">Corr.</prefix>
          <value type="float">1.4373445806</value>
          <unit type="str">mmol/g</unit>
        </item>
      </weights>
      <elap_time type="dict">
        <value type="float">3906.7</value>
        <unit type="str">min</unit>
      </elap_time>
      <Z type="dict">
        <value type="float">0.997895562256</value>
        <unit type="str">---</unit>
      </Z>
    </item>
    <item type="dict">
      <sample_temp type="dict">
        <value type="float">20.12</value>
        <unit type="str">&#176;C</unit>
      </sample_temp>
      <index type="int">3</index>
      <pressure type="dict">
        <value type="float">0.668849486735</value>
        <unit type="str">Bar</unit>
      </pressure>
      <weights type="list">
        <item type="dict">
          <prefix type="str"/>
          <value type="float">98.1475</value>
          <unit type="str">mg</unit>
        </item>
        <item type="dict">
          <prefix type="str"/>
          <value type="float">7.759</value>
          <unit type="str">% chg</unit>
        </item>
        <item type="dict">
          <prefix type="str">Corr.</prefix>
          <value type="float">98.2120863565</value>
          <unit type="str">g</unit>
        </item>
        <item type="dict">
          <prefix type="str">Corr.</prefix>
          <value type="float">1.77956334084</value>
          <unit type="str">mmol/g</unit>
        </item>
      </weights>
      <elap_time type="dict">
        <value type="float">3937.9</value>
        <unit type="str">min</unit>
      </elap_time>
      <Z type="dict">
        <value type="float">0.996499883636</value>
        <unit type="str">---</unit>
      </Z>
    </item>
    <item type="dict">
      <sample_temp type="dict">
        <value type="float">20.14</value>
        <unit type="str">&#176;C</unit>
      </sample_temp>
      <index type="int">4</index>
      <pressure type="dict">
        <value type="float">0.943982135715</value>
        <unit type="str">Bar</unit>
      </pressure>
      <weights type="list">
        <item type="dict">
          <prefix type="str"/>
          <value type="float">99.0165</value>
          <unit type="str">mg</unit>
        </item>
        <item type="dict">
          <prefix type="str"/>
          <value type="float">8.713</value>
          <unit type="str">% chg</unit>
        </item>
        <item type="dict">
          <prefix type="str">Corr.</prefix>
          <value type="float">99.1077806223</value>
          <unit type="str">g</unit>
        </item>
        <item type="dict">
          <prefix type="str">Corr.</prefix>
          <value type="float">2.00306569532</value>
          <unit type="str">mmol/g</unit>
        </item>
      </weights>
      <elap_time type="dict">
        <value type="float">3969.2</value>
        <unit type="str">min</unit>
      </elap_time>
      <Z type="dict">
        <value type="float">0.995050696124</value>
        <unit type="str">---</unit>
      </Z>
    </item>
    <item type="dict">
      <sample_temp type="dict">
        <value type="float">20.16</value>
        <unit type="str">&#176;C</unit>
      </sample_temp>
      <index type="int">5</index>
      <pressure type="dict">
        <value type="float">1.31999333422</value>
        <unit type="str">Bar</unit>
      </pressure>
      <weights type="list">
        <item type="dict">
          <prefix type="str"/>
          <value type="float">99.9578</value>
          <unit type="str">mg</unit>
        </item>
        <item type="dict">
          <prefix type="str"/>
          <value type="float">9.747</value>
          <unit type="str">% chg</unit>
        </item>
        <item type="dict">
          <prefix type="str">Corr.</prefix>
          <value type="float">100.085686329</value>
          <unit type="str">g</unit>
        </item>
        <item type="dict">
          <prefix type="str">Corr.</prefix>
          <value type="float">2.24708224912</value>
          <unit type="str">mmol/g</unit>
        </item>
      </weights>
      <elap_time type="dict">
        <value type="float">4000.6</value>
        <unit type="str">min</unit>
      </elap_time>
      <Z type="dict">
        <value type="float">0.993065802894</value>
        <unit type="str">---</unit>
      </Z>
    </item>
    <item type="dict">
      <sample_temp type="dict">
        <value type="float">20.18</value>
        <unit type="str">&#176;C</unit>
      </sample_temp>
      <index type="int">6</index>
      <pressure type="dict">
        <value type="float">1.95532062392</value>
        <unit type="str">Bar</unit>
      </pressure>
      <weights type="list">
        <item type="dict">
          <prefix type="str"/>
          <value type="float">100.6674</value>
          <unit type="str">mg</unit>
        </item>
        <item type="dict">
          <prefix type="str"/>
          <value type="float">10.526</value>
          <unit type="str">% chg</unit>
        </item>
        <item type="dict">
          <prefix type="str">Corr.</prefix>
          <value type="float">100.857470787</value>
          <unit type="str">g</unit>
        </item>
        <item type="dict">
          <prefix type="str">Corr.</prefix>
          <value type="float">2.43966542166</value>
          <unit type="str">mmol/g</unit>
        </item>
      </weights>
      <elap_time type="dict">
        <value type="float">4032.0</value>
        <unit type="str">min</unit>
      </elap_time>
      <Z type="dict">
        <value type="float">0.98969963224</value>
        <unit type="str">---</unit>
      </Z>
    </item>
    <item type="dict">
      <sample_temp type="dict">
        <value type="float">20.16</value>
        <unit type="str">&#176;C</unit>
      </sample_temp>
      <index type="int">7</index>
      <pressure type="dict">
        <value type="float">3.33873483536</value>
        <unit type="str">Bar</unit>
      </pressure>
      <weights type="list">
        <item type="dict">
          <prefix type="str"/>
          <value type="float">101.4435</value>
          <unit type="str">mg</unit>
        </item>
        <item type="dict">
          <prefix type="str"/>
          <value type="float">11.378</value>
          <unit type="str">% chg</unit>
        </item>
        <item type="dict">
          <prefix type="str">Corr.</prefix>
          <value type="float">101.770513583</value>
          <unit type="str">g</unit>
        </item>
        <item type="dict">
          <prefix type="str">Corr.</prefix>
          <value type="float">2.66749675049</value>
          <unit type="str">mmol/g</unit>
        </item>
      </weights>
      <elap_time type="dict">
        <value type="float">4063.5</value>
        <unit type="str">min</unit>
      </elap_time>
      <Z type="dict">
        <value type="float">0.982305435349</value>
        <unit type="str">---</unit>
      </Z>
    </item>
    <item type="dict">
      <sample_temp type="dict">
        <value type="float">19.66</value>
        <unit type="str">&#176;C</unit>
      </sample_temp>
      <index type="int">8</index>
      <pressure type="dict">
        <value type="float">6.63958805493</value>
        <unit type="str">Bar</unit>
      </pressure>
      <weights type="list">
        <item type="dict">
          <prefix type="str"/>
          <value type="float">102.0986</value>
          <unit type="str">mg</unit>
        </item>
        <item type="dict">
          <prefix type="str"/>
          <value type="float">12.097</value>
          <unit type="str">% chg</unit>
        </item>
        <item type="dict">
          <prefix type="str">Corr.</prefix>
          <value type="float">102.762308436</value>
          <unit type="str">g</unit>
        </item>
        <item type="dict">
          <prefix type="str">Corr.</prefix>
          <value type="float">2.9149790592</value>
          <unit type="str">mmol/g</unit>
        </item>
      </weights>
      <elap_time type="dict">
        <value type="float">4095.4</value>
        <unit type="str">min</unit>
      </elap_time>
      <Z type="dict">
        <value type="float">0.964129004613</value>
        <unit type="str">---</unit>
      </Z>
    </item>
    <item type="dict">
      <sample_temp type="dict">
        <value type="float">20.22</value>
        <unit type="str">&#176;C</unit>
      </sample_temp>
      <index type="int">9</index>
      <pressure type="dict">
        <value type="float">10.0279736035</value>
        <unit type="str">Bar</unit>
      </pressure>
      <weights type="list">
        <item type="dict">
          <prefix type="str"/>
          <value type="float">102.1599</value>
          <unit type="str">mg</unit>
        </item>
        <item type="dict">
          <prefix type="str"/>
          <value type="float">12.165</value>
          <unit type="str">% chg</unit>
        </item>
        <item type="dict">
          <prefix type="str">Corr.</prefix>
          <value type="float">103.180214053</value>
          <unit type="str">g</unit>
        </item>
        <item type="dict">
          <prefix type="str">Corr.</prefix>
          <value type="float">3.0192589377</value>
          <unit type="str">mmol/g</unit>
        </item>
      </weights>
      <elap_time type="dict">
        <value type="float">4127.2</value>
        <unit type="str">min</unit>
      </elap_time>
      <Z type="dict">
        <value type="float">0.945411535812</value>
        <unit type="str">---</unit>
      </Z>
    </item>
    <item type="dict">
      <sample_temp type="dict">
        <value type="float">20.17</value>
        <unit type="str">&#176;C</unit>
      </sample_temp>
      <index type="int">10</index>
      <pressure type="dict">
        <value type="float">13.2420023997</value>
        <unit type="str">Bar</unit>
      </pressure>
      <weights type="list">
        <item type="dict">
          <prefix type="str"/>
          <value type="float">102.0516</value>
          <unit type="str">mg</unit>
        </item>
        <item type="dict">
          <prefix type="str"/>
          <value type="float">12.046</value>
          <unit type="str">% chg</unit>
        </item>
        <item type="dict">
          <prefix type="str">Corr.</prefix>
          <value type="float">103.426139029</value>
          <unit type="str">g</unit>
        </item>
        <item type="dict">
          <prefix type="str">Corr.</prefix>
          <value type="float">3.08062453234</value>
          <unit type="str">mmol/g</unit>
        </item>
      </weights>
      <elap_time type="dict">
        <value type="float">4159.1</value>
        <unit type="str">min</unit>
      </elap_time>
      <Z type="dict">
        <value type="float">0.92685584214</value>
        <unit type="str">---</unit>
      </Z>
    </item>
    <item type="dict">
      <sample_temp type="dict">
        <value type="float">20.19</value>
        <unit type="str">&#176;C</unit>
      </sample_temp>
      <index type="int">11</index>
      <pressure type="dict">
        <value type="float">16.5413318224</value>
        <unit type="str">Bar</unit>
      </pressure>
      <weights type="list">
        <item type="dict">
          <prefix type="str"/>
          <value type="float">101.8094</value>
          <unit type="str">mg</unit>
        </item>
        <item type="dict">
          <prefix type="str"/>
          <value type="float">11.78</value>
          <unit type="str">% chg</unit>
        </item>
        <item type="dict">
          <prefix type="str">Corr.</prefix>
          <value type="float">103.563371801</value>
          <unit type="str">g</unit>
        </item>
        <item type="dict">
          <prefix type="str">Corr.</prefix>
          <value type="float">3.11486818992</value>
          <unit type="str">mmol/g</unit>
        </item>
      </weights>
      <elap_time type="dict">
        <value type="float">4190.9</value>
        <unit type="str">min</unit>
      </elap_time>
      <Z type="dict">
        <value type="float">0.907264382918</value>
        <unit type="str">---</unit>
      </Z>
    </item>
    <item type="dict">
      <sample_temp type="dict">
        <value type="float">20.18</value>
        <unit type="str">&#176;C</unit>
      </sample_temp>
      <index type="int">12</index>
      <pressure type="dict">
        <value type="float">19.9045873883</value>
        <unit type="str">Bar</unit>
      </pressure>
      <weights type="list">
        <item type="dict">
          <prefix type="str"/>
          <value type="float">101.4825</value>
          <unit type="str">mg</unit>
        </item>
        <item type="dict">
          <prefix type="str"/>
          <value type="float">11.421</value>
          <unit type="str">% chg</unit>
        </item>
        <item type="dict">
          <prefix type="str">Corr.</prefix>
          <value type="float">103.642448308</value>
          <unit type="str">g</unit>
        </item>
        <item type="dict">
          <prefix type="str">Corr.</prefix>
          <value type="float">3.13460012979</value>
          <unit type="str">mmol/g</unit>
        </item>
      </weights>
      <elap_time type="dict">
        <value type="float">4222.8</value>
        <unit type="str">min</unit>
      </elap_time>
      <Z type="dict">
        <value type="float">0.886565080373</value>
        <unit type="str">---</unit>
      </Z>
    </item>
    <item type="dict">
      <sample_temp type="dict">
        <value type="float">20.15</value>
        <unit type="str">&#176;C</unit>
      </sample_temp>
      <index type="int">13</index>
      <pressure type="dict">
        <value type="float">23.2404706039</value>
        <unit type="str">Bar</unit>
      </pressure>
      <weights type="list">
        <item type="dict">
          <prefix type="str"/>
          <value type="float">101.0747</value>
          <unit type="str">mg</unit>
        </item>
        <item type="dict">
          <prefix type="str"/>
          <value type="float">10.973</value>
          <unit type="str">% chg</unit>
        </item>
        <item type="dict">
          <prefix type="str">Corr.</prefix>
          <value type="float">103.659144775</value>
          <unit type="str">g</unit>
        </item>
        <item type="dict">
          <prefix type="str">Corr.</prefix>
          <value type="float">3.1387663949</value>
          <unit type="str">mmol/g</unit>
        </item>
      </weights>
      <elap_time type="dict">
        <value type="float">4254.6</value>
        <unit type="str">min</unit>
      </elap_time>
      <Z type="dict">
        <value type="float">0.865212686987</value>
        <unit type="str">---</unit>
      </Z>
    </item>
    <item type="dict">
      <sample_temp type="dict">
        <value type="float">20.18</value>
        <unit type="str">&#176;C</unit>
      </sample_temp>
      <index type="int">14</index>
      <pressure type="dict">
        <value type="float">26.6614264765</value>
        <unit type="str">Bar</unit>
      </pressure>
      <weights type="list">
        <item type="dict">
          <prefix type="str"/>
          <value type="float">100.5858</value>
          <unit type="str">mg</unit>
        </item>
        <item type="dict">
          <prefix type="str"/>
          <value type="float">10.436</value>
          <unit type="str">% chg</unit>
        </item>
        <item type="dict">
          <prefix type="str">Corr.</prefix>
          <value type="float">103.630260567</value>
          <unit type="str">g</unit>
        </item>
        <item type="dict">
          <prefix type="str">Corr.</prefix>
          <value type="float">3.13155892594</value>
          <unit type="str">mmol/g</unit>
        </item>
      </weights>
      <elap_time type="dict">
        <value type="float">4286.5</value>
        <unit type="str">min</unit>
      </elap_time>
      <Z type="dict">
        <value type="float">0.842507602654</value>
        <unit type="str">---</unit>
      </Z>
    </item>
    <item type="dict">
      <sample_temp type="dict">
        <value type="float">20.19</value>
        <unit type="str">&#176;C</unit>
      </sample_temp>
      <index type="int">15</index>
      <pressure type="dict">
        <value type="float">29.9558565525</value>
        <unit type="str">Bar</unit>
      </pressure>
      <weights type="list">
        <item type="dict">
          <prefix type="str"/>
          <value type="float">100.0288</value>
          <unit type="str">mg</unit>
        </item>
        <item type="dict">
          <prefix type="str"/>
          <value type="float">9.825</value>
          <unit type="str">% chg</unit>
        </item>
        <item type="dict">
          <prefix type="str">Corr.</prefix>
          <value type="float">103.544900656</value>
          <unit type="str">g</unit>
        </item>
        <item type="dict">
          <prefix type="str">Corr.</prefix>
          <value type="float">3.11025908997</value>
          <unit type="str">mmol/g</unit>
        </item>
      </weights>
      <elap_time type="dict">
        <value type="float">4318.4</value>
        <unit type="str">min</unit>
      </elap_time>
      <Z type="dict">
        <value type="float">0.819608470259</value>
        <unit type="str">---</unit>
      </Z>
    </item>
    <item type="dict">
      <sample_temp type="dict">
        <value type="float">20.19</value>
        <unit type="str">&#176;C</unit>
      </sample_temp>
      <index type="int">16</index>
      <pressure type="dict">
        <value type="float">33.5499133449</value>
        <unit type="str">Bar</unit>
      </pressure>
      <weights type="list">
        <item type="dict">
          <prefix type="str"/>
          <value type="float">99.3327</value>
          <unit type="str">mg</unit>
        </item>
        <item type="dict">
          <prefix type="str"/>
          <value type="float">9.06</value>
          <unit type="str">% chg</unit>
        </item>
        <item type="dict">
          <prefix type="str">Corr.</prefix>
          <value type="float">103.401341336</value>
          <unit type="str">g</unit>
        </item>
        <item type="dict">
          <prefix type="str">Corr.</prefix>
          <value type="float">3.0744367705</value>
          <unit type="str">mmol/g</unit>
        </item>
      </weights>
      <elap_time type="dict">
        <value type="float">4350.4</value>
        <unit type="str">min</unit>
      </elap_time>
      <Z type="dict">
        <value type="float">0.793282713622</value>
        <unit type="str">---</unit>
      </Z>
    </item>
    <item type="dict">
      <sample_temp type="dict">
        <value type="float">20.18</value>
        <unit type="str">&#176;C</unit>
      </sample_temp>
      <index type="int">17</index>
      <pressure type="dict">
        <value type="float">36.1457885615</value>
        <unit type="str">Bar</unit>
      </pressure>
      <weights type="list">
        <item type="dict">
          <prefix type="str"/>
          <value type="float">98.7558</value>
          <unit type="str">mg</unit>
        </item>
        <item type="dict">
          <prefix type="str"/>
          <value type="float">8.427</value>
          <unit type="str">% chg</unit>
        </item>
        <item type="dict">
          <prefix type="str">Corr.</prefix>
          <value type="float">103.253099067</value>
          <unit type="str">g</unit>
        </item>
        <item type="dict">
          <prefix type="str">Corr.</prefix>
          <value type="float">3.03744591604</value>
          <unit type="str">mmol/g</unit>
        </item>
      </weights>
      <elap_time type="dict">
        <value type="float">4382.1</value>
        <unit type="str">min</unit>
      </elap_time>
      <Z type="dict">
        <value type="float">0.773226509288</value>
        <unit type="str">---</unit>
      </Z>
    </item>
    <item type="dict">
      <sample_temp type="dict">
        <value type="float">20.2</value>
        <unit type="str">&#176;C</unit>
      </sample_temp>
      <index type="int">18</index>
      <pressure type="dict">
        <value type="float">40.034592721</value>
        <unit type="str">Bar</unit>
      </pressure>
      <weights type="list">
        <item type="dict">
          <prefix type="str"/>
          <value type="float">97.7924</value>
          <unit type="str">mg</unit>
        </item>
        <item type="dict">
          <prefix type="str"/>
          <value type="float">7.369</value>
          <unit type="str">% chg</unit>
        </item>
        <item type="dict">
          <prefix type="str">Corr.</prefix>
          <value type="float">102.987096212</value>
          <unit type="str">g</unit>
        </item>
        <item type="dict">
          <prefix type="str">Corr.</prefix>
          <value type="float">2.97107029361</value>
          <unit type="str">mmol/g</unit>
        </item>
      </weights>
      <elap_time type="dict">
        <value type="float">4414.4</value>
        <unit type="str">min</unit>
      </elap_time>
      <Z type="dict">
        <value type="float">0.741389533142</value>
        <unit type="str">---</unit>
      </Z>
    </item>
    <item type="dict">
      <sample_temp type="dict">
        <value type="float">20.2</value>
        <unit type="str">&#176;C</unit>
      </sample_temp>
      <index type="int">19</index>
      <pressure type="dict">
        <value type="float">43.9489841354</value>
        <unit type="str">Bar</unit>
      </pressure>
      <weights type="list">
        <item type="dict">
          <prefix type="str"/>
          <value type="float">96.5888</value>
          <unit type="str">mg</unit>
        </item>
        <item type="dict">
          <prefix type="str"/>
          <value type="float">6.048</value>
          <unit type="str">% chg</unit>
        </item>
        <item type="dict">
          <prefix type="str">Corr.</prefix>
          <value type="float">102.57449481</value>
          <unit type="str">g</unit>
        </item>
        <item type="dict">
          <prefix type="str">Corr.</prefix>
          <value type="float">2.8681139745</value>
          <unit type="str">mmol/g</unit>
        </item>
      </weights>
      <elap_time type="dict">
        <value type="float">4446.9</value>
        <unit type="str">min</unit>
      </elap_time>
      <Z type="dict">
        <value type="float">0.706326436901</value>
        <unit type="str">---</unit>
      </Z>
    </item>
    <item type="dict">
      <sample_temp type="dict">
        <value type="float">20.19</value>
        <unit type="str">&#176;C</unit>
      </sample_temp>
      <index type="int">20</index>
      <pressure type="dict">
        <value type="float">38.8635408612</value>
        <unit type="str">Bar</unit>
      </pressure>
      <weights type="list">
        <item type="dict">
          <prefix type="str"/>
          <value type="float">98.0906</value>
          <unit type="str">mg</unit>
        </item>
        <item type="dict">
          <prefix type="str"/>
          <value type="float">7.697</value>
          <unit type="str">% chg</unit>
        </item>
        <item type="dict">
          <prefix type="str">Corr.</prefix>
          <value type="float">103.067472051</value>
          <unit type="str">g</unit>
        </item>
        <item type="dict">
          <prefix type="str">Corr.</prefix>
          <value type="float">2.99112645575</value>
          <unit type="str">mmol/g</unit>
        </item>
      </weights>
      <elap_time type="dict">
        <value type="float">4479.4</value>
        <unit type="str">min</unit>
      </elap_time>
      <Z type="dict">
        <value type="float">0.75122820617</value>
        <unit type="str">---</unit>
      </Z>
    </item>
    <item type="dict">
      <sample_temp type="dict">
        <value type="float">20.23</value>
        <unit type="str">&#176;C</unit>
      </sample_temp>
      <index type="int">21</index>
      <pressure type="dict">
        <value type="float">36.8713664845</value>
        <unit type="str">Bar</unit>
      </pressure>
      <weights type="list">
        <item type="dict">
          <prefix type="str"/>
          <value type="float">98.55</value>
          <unit type="str">mg</unit>
        </item>
        <item type="dict">
          <prefix type="str"/>
          <value type="float">8.201</value>
          <unit type="str">% chg</unit>
        </item>
        <item type="dict">
          <prefix type="str">Corr.</prefix>
          <value type="float">103.170182467</value>
          <unit type="str">g</unit>
        </item>
        <item type="dict">
          <prefix type="str">Corr.</prefix>
          <value type="float">3.01675575885</value>
          <unit type="str">mmol/g</unit>
        </item>
      </weights>
      <elap_time type="dict">
        <value type="float">4511.1</value>
        <unit type="str">min</unit>
      </elap_time>
      <Z type="dict">
        <value type="float">0.767638743538</value>
        <unit type="str">---</unit>
      </Z>
    </item>
    <item type="dict">
      <sample_temp type="dict">
        <value type="float">20.21</value>
        <unit type="str">&#176;C</unit>
      </sample_temp>
      <index type="int">22</index>
      <pressure type="dict">
        <value type="float">34.2579402746</value>
        <unit type="str">Bar</unit>
      </pressure>
      <weights type="list">
        <item type="dict">
          <prefix type="str"/>
          <value type="float">99.1794</value>
          <unit type="str">mg</unit>
        </item>
        <item type="dict">
          <prefix type="str"/>
          <value type="float">8.892</value>
          <unit type="str">% chg</unit>
        </item>
        <item type="dict">
          <prefix type="str">Corr.</prefix>
          <value type="float">103.361598908</value>
          <unit type="str">g</unit>
        </item>
        <item type="dict">
          <prefix type="str">Corr.</prefix>
          <value type="float">3.06451985304</value>
          <unit type="str">mmol/g</unit>
        </item>
      </weights>
      <elap_time type="dict">
        <value type="float">4543.0</value>
        <unit type="str">min</unit>
      </elap_time>
      <Z type="dict">
        <value type="float">0.787975927754</value>
        <unit type="str">---</unit>
      </Z>
    </item>
    <item type="dict">
      <sample_temp type="dict">
        <value type="float">20.18</value>
        <unit type="str">&#176;C</unit>
      </sample_temp>
      <index type="int">23</index>
      <pressure type="dict">
        <value type="float">30.7487348354</value>
        <unit type="str">Bar</unit>
      </pressure>
      <weights type="list">
        <item type="dict">
          <prefix type="str"/>
          <value type="float">99.8762</value>
          <unit type="str">mg</unit>
        </item>
        <item type="dict">
          <prefix type="str"/>
          <value type="float">9.657</value>
          <unit type="str">% chg</unit>
        </item>
        <item type="dict">
          <prefix type="str">Corr.</prefix>
          <value type="float">103.510800906</value>
          <unit type="str">g</unit>
        </item>
        <item type="dict">
          <prefix type="str">Corr.</prefix>
          <value type="float">3.10175018825</value>
          <unit type="str">mmol/g</unit>
        </item>
      </weights>
      <elap_time type="dict">
        <value type="float">4575.1</value>
        <unit type="str">min</unit>
      </elap_time>
      <Z type="dict">
        <value type="float">0.813900510134</value>
        <unit type="str">---</unit>
      </Z>
    </item>
    <item type="dict">
      <sample_temp type="dict">
        <value type="float">20.18</value>
        <unit type="str">&#176;C</unit>
      </sample_temp>
      <index type="int">24</index>
      <pressure type="dict">
        <value type="float">28.1422783629</value>
        <unit type="str">Bar</unit>
      </pressure>
      <weights type="list">
        <item type="dict">
          <prefix type="str"/>
          <value type="float">100.3344</value>
          <unit type="str">mg</unit>
        </item>
        <item type="dict">
          <prefix type="str"/>
          <value type="float">10.16</value>
          <unit type="str">% chg</unit>
        </item>
        <item type="dict">
          <prefix type="str">Corr.</prefix>
          <value type="float">103.587237161</value>
          <unit type="str">g</unit>
        </item>
        <item type="dict">
          <prefix type="str">Corr.</prefix>
          <value type="float">3.12082330671</value>
          <unit type="str">mmol/g</unit>
        </item>
      </weights>
      <elap_time type="dict">
        <value type="float">4607.1</value>
        <unit type="str">min</unit>
      </elap_time>
      <Z type="dict">
        <value type="float">0.832334184239</value>
        <unit type="str">---</unit>
      </Z>
    </item>
    <item type="dict">
      <sample_temp type="dict">
        <value type="float">20.19</value>
        <unit type="str">&#176;C</unit>
      </sample_temp>
      <index type="int">25</index>
      <pressure type="dict">
        <value type="float">23.9421970404</value>
        <unit type="str">Bar</unit>
      </pressure>
      <weights type="list">
        <item type="dict">
          <prefix type="str"/>
          <value type="float">100.9882</value>
          <unit type="str">mg</unit>
        </item>
        <item type="dict">
          <prefix type="str"/>
          <value type="float">10.878</value>
          <unit type="str">% chg</unit>
        </item>
        <item type="dict">
          <prefix type="str">Corr.</prefix>
          <value type="float">103.664286802</value>
          <unit type="str">g</unit>
        </item>
        <item type="dict">
          <prefix type="str">Corr.</prefix>
          <value type="float">3.14004948354</value>
          <unit type="str">mmol/g</unit>
        </item>
      </weights>
      <elap_time type="dict">
        <value type="float">4639.6</value>
        <unit type="str">min</unit>
      </elap_time>
      <Z type="dict">
        <value type="float">0.860696029315</value>
        <unit type="str">---</unit>
      </Z>
    </item>
    <item type="dict">
      <sample_temp type="dict">
        <value type="float">20.19</value>
        <unit type="str">&#176;C</unit>
      </sample_temp>
      <index type="int">26</index>
      <pressure type="dict">
        <value type="float">21.3801319824</value>
        <unit type="str">Bar</unit>
      </pressure>
      <weights type="list">
        <item type="dict">
          <prefix type="str"/>
          <value type="float">101.2986</value>
          <unit type="str">mg</unit>
        </item>
        <item type="dict">
          <prefix type="str"/>
          <value type="float">11.219</value>
          <unit type="str">% chg</unit>
        </item>
        <item type="dict">
          <prefix type="str">Corr.</prefix>
          <value type="float">103.643192248</value>
          <unit type="str">g</unit>
        </item>
        <item type="dict">
          <prefix type="str">Corr.</prefix>
          <value type="float">3.13478576498</value>
          <unit type="str">mmol/g</unit>
        </item>
      </weights>
      <elap_time type="dict">
        <value type="float">4671.7</value>
        <unit type="str">min</unit>
      </elap_time>
      <Z type="dict">
        <value type="float">0.877261463639</value>
        <unit type="str">---</unit>
      </Z>
    </item>
    <item type="dict">
      <sample_temp type="dict">
        <value type="float">20.17</value>
        <unit type="str">&#176;C</unit>
      </sample_temp>
      <index type="int">27</index>
      <pressure type="dict">
        <value type="float">17.2504679376</value>
        <unit type="str">Bar</unit>
      </pressure>
      <weights type="list">
        <item type="dict">
          <prefix type="str"/>
          <value type="float">101.7507</value>
          <unit type="str">mg</unit>
        </item>
        <item type="dict">
          <prefix type="str"/>
          <value type="float">11.715</value>
          <unit type="str">% chg</unit>
        </item>
        <item type="dict">
          <prefix type="str">Corr.</prefix>
          <value type="float">103.588751681</value>
          <unit type="str">g</unit>
        </item>
        <item type="dict">
          <prefix type="str">Corr.</prefix>
          <value type="float">3.12120122452</value>
          <unit type="str">mmol/g</unit>
        </item>
      </weights>
      <elap_time type="dict">
        <value type="float">4704.6</value>
        <unit type="str">min</unit>
      </elap_time>
      <Z type="dict">
        <value type="float">0.902939739444</value>
        <unit type="str">---</unit>
      </Z>
    </item>
    <item type="dict">
      <sample_temp type="dict">
        <value type="float">20.17</value>
        <unit type="str">&#176;C</unit>
      </sample_temp>
      <index type="int">28</index>
      <pressure type="dict">
        <value type="float">14.6082668977</value>
        <unit type="str">Bar</unit>
      </pressure>
      <weights type="list">
        <item type="dict">
          <prefix type="str"/>
          <value type="float">101.9635</value>
          <unit type="str">mg</unit>
        </item>
        <item type="dict">
          <prefix type="str"/>
          <value type="float">11.949</value>
          <unit type="str">% chg</unit>
        </item>
        <item type="dict">
          <prefix type="str">Corr.</prefix>
          <value type="float">103.493136627</value>
          <unit type="str">g</unit>
        </item>
        <item type="dict">
          <prefix type="str">Corr.</prefix>
          <value type="float">3.09734242531</value>
          <unit type="str">mmol/g</unit>
        </item>
      </weights>
      <elap_time type="dict">
        <value type="float">4737.1</value>
        <unit type="str">min</unit>
      </elap_time>
      <Z type="dict">
        <value type="float">0.91881066186</value>
        <unit type="str">---</unit>
      </Z>
    </item>
    <item type="dict">
      <sample_temp type="dict">
        <value type="float">20.2</value>
        <unit type="str">&#176;C</unit>
      </sample_temp>
      <index type="int">29</index>
      <pressure type="dict">
        <value type="float">11.9832755633</value>
        <unit type="str">Bar</unit>
      </pressure>
      <weights type="list">
        <item type="dict">
          <prefix type="str"/>
          <value type="float">102.1005</value>
          <unit type="str">mg</unit>
        </item>
        <item type="dict">
          <prefix type="str"/>
          <value type="float">12.099</value>
          <unit type="str">% chg</unit>
        </item>
        <item type="dict">
          <prefix type="str">Corr.</prefix>
          <value type="float">103.334477128</value>
          <unit type="str">g</unit>
        </item>
        <item type="dict">
          <prefix type="str">Corr.</prefix>
          <value type="float">3.05775216223</value>
          <unit type="str">mmol/g</unit>
        </item>
      </weights>
      <elap_time type="dict">
        <value type="float">4770.0</value>
        <unit type="str">min</unit>
      </elap_time>
      <Z type="dict">
        <value type="float">0.934199492347</value>
        <unit type="str">---</unit>
      </Z>
    </item>
    <item type="dict">
      <sample_temp type="dict">
        <value type="float">20.23</value>
        <unit type="str">&#176;C</unit>
      </sample_temp>
      <index type="int">30</index>
      <pressure type="dict">
        <value type="float">9.38693107586</value>
        <unit type="str">Bar</unit>
      </pressure>
      <weights type="list">
        <item type="dict">
          <prefix type="str"/>
          <value type="float">102.1557</value>
          <unit type="str">mg</unit>
        </item>
        <item type="dict">
          <prefix type="str"/>
          <value type="float">12.16</value>
          <unit type="str">% chg</unit>
        </item>
        <item type="dict">
          <prefix type="str">Corr.</prefix>
          <value type="float">103.107100316</value>
          <unit type="str">g</unit>
        </item>
        <item type="dict">
          <prefix type="str">Corr.</prefix>
          <value type="float">3.00101488622</value>
          <unit type="str">mmol/g</unit>
        </item>
      </weights>
      <elap_time type="dict">
        <value type="float">4803.5</value>
        <unit type="str">min</unit>
      </elap_time>
      <Z type="dict">
        <value type="float">0.949045683262</value>
        <unit type="str">---</unit>
      </Z>
    </item>
    <item type="dict">
      <sample_temp type="dict">
        <value type="float">20.19</value>
        <unit type="str">&#176;C</unit>
      </sample_temp>
      <index type="int">31</index>
      <pressure type="dict">
        <value type="float">5.30541527796</value>
        <unit type="str">Bar</unit>
      </pressure>
      <weights type="list">
        <item type="dict">
          <prefix type="str"/>
          <value type="float">101.8982</value>
          <unit type="str">mg</unit>
        </item>
        <item type="dict">
          <prefix type="str"/>
          <value type="float">11.877</value>
          <unit type="str">% chg</unit>
        </item>
        <item type="dict">
          <prefix type="str">Corr.</prefix>
          <value type="float">102.423476033</value>
          <unit type="str">g</unit>
        </item>
        <item type="dict">
          <prefix type="str">Corr.</prefix>
          <value type="float">2.83043029885</value>
          <unit type="str">mmol/g</unit>
        </item>
      </weights>
      <elap_time type="dict">
        <value type="float">4841.1</value>
        <unit type="str">min</unit>
      </elap_time>
      <Z type="dict">
        <value type="float">0.971667759574</value>
        <unit type="str">---</unit>
      </Z>
    </item>
    <item type="dict">
      <sample_temp type="dict">
        <value type="float">20.16</value>
        <unit type="str">&#176;C</unit>
      </sample_temp>
      <index type="int">32</index>
      <pressure type="dict">
        <value type="float">1.96415811225</value>
        <unit type="str">Bar</unit>
      </pressure>
      <weights type="list">
        <item type="dict">
          <prefix type="str"/>
          <value type="float">100.6457</value>
          <unit type="str">mg</unit>
        </item>
        <item type="dict">
          <prefix type="str"/>
          <value type="float">10.502</value>
          <unit type="str">% chg</unit>
        </item>
        <item type="dict">
          <prefix type="str">Corr.</prefix>
          <value type="float">100.836652385</value>
          <unit type="str">g</unit>
        </item>
        <item type="dict">
          <prefix type="str">Corr.</prefix>
          <value type="float">2.43447061136</value>
          <unit type="str">mmol/g</unit>
        </item>
      </weights>
      <elap_time type="dict">
        <value type="float">4892.1</value>
        <unit type="str">min</unit>
      </elap_time>
      <Z type="dict">
        <value type="float">0.989650319831</value>
        <unit type="str">---</unit>
      </Z>
    </item>
    <item type="dict">
      <sample_temp type="dict">
        <value type="float">20.13</value>
        <unit type="str">&#176;C</unit>
      </sample_temp>
      <index type="int">33</index>
      <pressure type="dict">
        <value type="float">1.19552059725</value>
        <unit type="str">Bar</unit>
      </pressure>
      <weights type="list">
        <item type="dict">
          <prefix type="str"/>
          <value type="float">99.7403</value>
          <unit type="str">mg</unit>
        </item>
        <item type="dict">
          <prefix type="str"/>
          <value type="float">9.508</value>
          <unit type="str">% chg</unit>
        </item>
        <item type="dict">
          <prefix type="str">Corr.</prefix>
          <value type="float">99.8560622895</value>
          <unit type="str">g</unit>
        </item>
        <item type="dict">
          <prefix type="str">Corr.</prefix>
          <value type="float">2.18978422286</value>
          <unit type="str">mmol/g</unit>
        </item>
      </weights>
      <elap_time type="dict">
        <value type="float">4949.2</value>
        <unit type="str">min</unit>
      </elap_time>
      <Z type="dict">
        <value type="float">0.993721731136</value>
        <unit type="str">---</unit>
      </Z>
    </item>
  </content>
  <header type="dict">
    <temperature type="dict">
      <drying type="float">110.0</drying>
      <run type="dict">
        <unit type="str">&#176;C</unit>
        <value type="float">20.0</value>
      </run>
    </temperature>
    <notes type="str">Aliq #1 with Kalrez (jarod)</notes>
    <data_logging_interval type="dict">
      <unit2 type="str">wt %</unit2>
      <unit1 type="str">min or</unit1>
      <value2 type="float">0.01</value2>
      <value1 type="float">2.0</value1>
    </data_logging_interval>
    <equil_crit type="list">
      <item type="dict">
        <unit2 type="str">min</unit2>
        <unit1 type="str">wt % in</unit1>
        <value2 type="float">2.0</value2>
        <value1 type="float">0.01</value1>
      </item>
      <item type="dict">
        <unit2 type="str">min</unit2>
        <unit1 type="str">wt % in</unit1>
        <value2 type="float">5.0</value2>
        <value1 type="float">0.01</value1>
      </item>
    </equil_crit>
    <run_started type="str">22:31:54</run_started>
    <filename type="str">060115v1.GIs~</filename>
    <sample type="dict">
      <name type="str">RM8852 with UHPCO2 up to 45 bar</name>
      <lot type="str">20 degC (Repeat with HT outgas)</lot>
    </sample>
    <pump type="str">New pump !!!!! - First run</pump>
    <experiment type="dict">
      <started type="str">06-01-2015</started>
      <name type="str">GHP ST Isotherm</name>
      <id type="str">060115v1</id>
    </experiment>
    <pressure_steps type="list">
      <item type="str">300.000</item>
      <item type="str">500.000</item>
      <item type="str">700.000</item>
      <item type="str">1000.000</item>
      <item type="str">1400.000</item>
      <item type="str">2500.000</item>
      <item type="str">5000.000</item>
      <item type="str">7500.000</item>
      <item type="str">10000.000</item>
      <item type="str">12500.000</item>
      <item type="str">15000.000</item>
      <item type="str">17500.000</item>
      <item type="str">20000.000</item>
      <item type="str">22500.000</item>
      <item type="str">25000.000</item>
      <item type="str">27000.000</item>
      <item type="str">30000.000</item>
      <item type="str">33000.000</item>
      <item type="str">29000.000</item>
      <item type="str">27500.000</item>
      <item type="str">25500.000</item>
      <item type="str">23000.000</item>
      <item type="str">21000.000</item>
      <item type="str">18000.000</item>
      <item type="str">16000.000</item>
      <item type="str">13000.000</item>
      <item type="str">11000.000</item>
      <item type="str">9000.000</item>
      <item type="str">7000.000</item>
      <item type="str">4000.000</item>
      <item type="str">1500.000</item>
      <item type="str">900.000</item>
    </pressure_steps>
    <max_time type="dict">
      <drying type="dict">
        <unit type="str">min</unit>
        <value type="float">60.0</value>
      </drying>
      <equil type="dict">
        <unit type="str">min</unit>
        <value type="float">30.0</value>
      </equil>
    </max_time>
    <operator type="str">LE</operator>
    <heating_rate type="dict">
      <unit type="str">&#176;C/min</unit>
      <value type="float">1.0</value>
    </heating_rate>
    <absorbate type="str">CO2</absorbate>
  </header>
  <dataset type="str">20150601_8852_Aliq1_CO2_20C_45Bar_TGA.xlsx</dataset>
</root>
